Repository: dskoda/smceramics

File: data/lattices.csv (part 1 of 4)
,Ce,Ti,Hf,Sn,Ge,Y,Sc,Yb,Er,Sm,Nd,Gd,La,In,Nb,Ta,Zr,en_p,ea,valence,pettifor,rad_ionic,rad_slater,rad_clementi,T,tetr_a,tetr_c,ref,mono_a,mono_b,mono_c,mono_beta
0,12.0,0.0,0.0,0.0,0.0,0.0,0.0,0.0,0.0,0,0,0.0,0,0.0,0.0,0.0,88.0,1.3048,0.43488000000000004,4.0,0.7531,0.8556,1.5859999999999999,2.0024,25.0,5.132000000000001,5.228,Hannink2000,,,,
1,0.0,0.0,0.0,0.0,0.0,0.0,0.0,0.0,0.0,0,0,0.0,0,0.0,0.0,0.0,100.0,1.33,0.426,4.0,0.76,0.84,1.55,2.06,920.4656024,5.135432559,5.258325516,Boysen1991,,,,
2,0.0,0.0,0.0,0.0,0.0,0.0,0.0,0.0,0.0,0,0,0.0,0,0.0,0.0,0.0,100.0,1.33,0.426,4.0,0.76,0.84,1.55,2.06,953.5305038999999,5.136992266,5.261434311,Boysen1991,,,,
3,0.0,0.0,0.0,0.0,0.0,0.0,0.0,0.0,0.0,0,0,0.0,0,0.0,0.0,0.0,100.0,1.33,0.426,4.0,0.76,0.84,1.55,2.06,998.7757207999998,5.137006867,5.261448912,Boysen1991,,,,
4,0.0,0.0,0.0,0.0,0.0,0.0,0.0,0.0,0.0,0,0,0.0,0,0.0,0.0,0.0,100.0,1.33,0.426,4.0,0.76,0.84,1.55,2.06,1110.292331,5.143239058,5.268713828,Boysen1991,,,,
5,0.0,0.0,0.0,0.0,0.0,0.0,0.0,0.0,0.0,0,0,0.0,0,0.0,0.0,0.0,100.0,1.33,0.426,4.0,0.76,0.84,1.55,2.06,1182.591936,5.147392524,5.273901347,Boysen1991,,,,
6,0.0,0.0,0.0,0.0,0.0,0.0,0.0,0.0,0.0,0,0,0.0,0,0.0,0.0,0.0,100.0,1.33,0.426,4.0,0.76,0.84,1.55,2.06,1283.772447,5.152589335,5.280645918,Boysen1991,,,,
7,0.0,0.0,0.0,0.0,0.0,0.0,0.0,0.0,0.0,0,0,0.0,0,0.0,0.0,0.0,100.0,1.33,0.426,4.0,0.76,0.84,1.55,2.06,1335.41755,5.155703439,5.284277712,Boysen1991,,,,
8,0.0,0.0,0.0,0.0,0.0,0.0,0.0,0.0,0.0,0,0,0.0,0,0.0,0.0,0.0,100.0,1.33,0.426,4.0,0.76,0.84,1.55,2.06,1634.881276,5.172840304,5.303995062,Boysen1991,,,,
9,10.0,0.0,0.0,0.0,0.0,0.0,0.0,0.0,0.0,0,0,0.0,0,0.0,0.0,0.0,90.0,1.3090000000000002,0.4334,4.0,0.75425,0.853,1.58,2.012,25.0,5.133029546,5.212999999999999,Yashima1995,,,,
10,12.0,0.0,0.0,0.0,0.0,0.0,0.0,0.0,0.0,0,0,0.0,0,0.0,0.0,0.0,88.0,1.3048,0.43488000000000004,4.0,0.7531,0.8556,1.5859999999999999,2.0024,25.0,5.133170967,5.2217,Yashima1995,,,,
11,15.0,0.0,0.0,0.0,0.0,0.0,0.0,0.0,0.0,0,0,0.0,0,0.0,0.0,0.0,85.0,1.2985,0.4371,4.0,0.751375,0.8595,1.595,1.9880000000000002,25.0,5.137116623,5.22879,Yashima1995,,,,
12,15.0,0.0,0.0,0.0,0.0,0.0,0.0,0.0,0.0,0,0,0.0,0,0.0,0.0,0.0,85.0,1.2985,0.4371,4.0,0.751375,0.8595,1.595,1.9880000000000002,25.0,5.1406,5.2327,Tani1983,,,,
13,15.0,0.0,0.0,0.0,0.0,0.0,0.0,0.0,0.0,0,0,0.0,0,0.0,0.0,0.0,85.0,1.2985,0.4371,4.0,0.751375,0.8595,1.595,1.9880000000000002,25.0,5.1394,5.2295,Tani1983,,,,
14,15.0,0.0,0.0,0.0,0.0,0.0,0.0,0.0,0.0,0,0,0.0,0,0.0,0.0,0.0,85.0,1.2985,0.4371,4.0,0.751375,0.8595,1.595,1.9880000000000002,25.0,5.1387,5.2302,Tani1983,,,,
15,20.0,0.0,0.0,0.0,0.0,0.0,0.0,0.0,0.0,0,0,0.0,0,0.0,0.0,0.0,80.0,1.288,0.4408,4.0,0.7485,0.866,1.61,1.964,25.0,5.147,5.2378,Tani1983,,,,
16,14.4,0.0,0.0,0.0,0.0,0.0,0.0,0.0,0.0,0,0,0.0,0,0.0,0.0,0.0,85.6,1.29976,0.43665600000000004,4.0,0.7517199999999999,0.85872,1.5932,1.99088,25.0,5.130908226,5.2274,Alan unpublished,,,,
17,15.9,0.0,0.0,0.0,0.0,0.0,0.0,0.0,0.0,0,0,0.0,0,0.0,0.0,0.0,84.1,1.29661,0.437766,4.0,0.7508575,0.86067,1.5977,1.9836799999999999,25.0,5.136423659,5.2321,Alan unpublished,,,,
18,20.7,0.0,0.0,0.0,0.0,0.0,0.0,0.0,0.0,0,0,0.0,0,0.0,0.0,0.0,79.3,1.28653,0.44131800000000004,4.0,0.7480975000000001,0.8669100000000001,1.6121,1.9606400000000002,25.0,5.1535356430000006,5.2442,Alan unpublished,,,,
19,4.0,0.0,0.0,0.0,0.0,0.0,0.0,0.0,0.0,0,0,0.0,0,0.0,0.0,0.0,96.0,1.3216,0.42896000000000006,4.0,0.7577,0.8452,1.5619999999999998,2.0408,1010.439492,5.150682327,5.272130707,Urabe1988,,,,
20,4.0,0.0,0.0,0.0,0.0,0.0,0.0,0.0,0.0,0,0,0.0,0,0.0,0.0,0.0,96.0,1.3216,0.42896000000000006,4.0,0.7577,0.8452,1.5619999999999998,2.0408,1203.558273,5.164986371,5.290568922,Urabe1988,,,,
21,6.0,0.0,0.0,0.0,0.0,0.0,0.0,0.0,0.0,0,0,0.0,0,0.0,0.0,0.0,94.0,1.3174,0.43044,4.0,0.75655,0.8478,1.568,2.0312,823.4793971,5.1492952039999995,5.265054367,Urabe1988,,,,
22,6.0,0.0,0.0,0.0,0.0,0.0,0.0,0.0,0.0,0,0,0.0,0,0.0,0.0,0.0,94.0,1.3174,0.43044,4.0,0.75655,0.8478,1.568,2.0312,1012.138807,5.157917127,5.276779284,Urabe1988,,,,
23,6.0,0.0,0.0,0.0,0.0,0.0,0.0,0.0,0.0,0,0,0.0,0,0.0,0.0,0.0,94.0,1.3174,0.43044,4.0,0.75655,0.8478,1.568,2.0312,1202.398198,5.170673222,5.292636007,Urabe1988,,,,
24,8.0,0.0,0.0,0.0,0.0,0.0,0.0,0.0,0.0,0,0,0.0,0,0.0,0.0,0.0,92.0,1.3132,0.43191999999999997,4.0,0.7554,0.8504,1.574,2.0216,706.8226835,5.149911309,5.2661896089999995,Urabe1988,,,,
25,8.0,0.0,0.0,0.0,0.0,0.0,0.0,0.0,0.0,0,0,0.0,0,0.0,0.0,0.0,92.0,1.3132,0.43191999999999997,4.0,0.7554,0.8504,1.574,2.0216,909.2398019999999,5.1605884930000006,5.276869157,Urabe1988,,,,
26,8.0,0.0,0.0,0.0,0.0,0.0,0.0,0.0,0.0,0,0,0.0,0,0.0,0.0,0.0,92.0,1.3132,0.43191999999999997,4.0,0.7554,0.8504,1.574,2.0216,1110.482655,5.173335127,5.29271642,Urabe1988,,,,
27,12.0,0.0,0.0,0.0,0.0,0.0,0.0,0.0,0.0,0,0,0.0,0,0.0,0.0,0.0,88.0,1.3048,0.43488000000000004,4.0,0.7531,0.8556,1.5859999999999999,2.0024,21.21482673,5.127764638,5.220783494,Urabe1988,,,,
28,12.0,0.0,0.0,0.0,0.0,0.0,0.0,0.0,0.0,0,0,0.0,0,0.0,0.0,0.0,88.0,1.3048,0.43488000000000004,4.0,0.7531,0.8556,1.5859999999999999,2.0024,303.6451897,5.141473863,5.242246655,Urabe1988,,,,
29,12.0,0.0,0.0,0.0,0.0,0.0,0.0,0.0,0.0,0,0,0.0,0,0.0,0.0,0.0,88.0,1.3048,0.43488000000000004,4.0,0.7531,0.8556,1.5859999999999999,2.0024,606.7972589,5.157750388999999,5.265757981,Urabe1988,,,,
30,12.0,0.0,0.0,0.0,0.0,0.0,0.0,0.0,0.0,0,0,0.0,0,0.0,0.0,0.0,88.0,1.3048,0.43488000000000004,4.0,0.7531,0.8556,1.5859999999999999,2.0024,807.9549688,5.168944344,5.280057294,Urabe1988,,,,
31,12.0,0.0,0.0,0.0,0.0,0.0,0.0,0.0,0.0,0,0,0.0,0,0.0,0.0,0.0,88.0,1.3048,0.43488000000000004,4.0,0.7531,0.8556,1.5859999999999999,2.0024,1010.4998019999999,5.180657435,5.2943518780000005,Urabe1988,,,,
32,4.0,0.0,0.0,0.0,0.0,0.0,0.0,0.0,0.0,0,0,0.0,0,0.0,0.0,0.0,96.0,1.3216,0.42896000000000006,4.0,0.7577,0.8452,1.5619999999999998,2.0408,927.0,5.1473215880000005,5.266768,Eddie,,,,
33,4.0,0.0,0.0,0.0,0.0,0.0,0.0,0.0,0.0,0,0,0.0,0,0.0,0.0,0.0,96.0,1.3216,0.42896000000000006,4.0,0.7577,0.8452,1.5619999999999998,2.0408,947.0,5.148344065,5.268082,Eddie,,,,
34,4.0,0.0,0.0,0.0,0.0,0.0,0.0,0.0,0.0,0,0,0.0,0,0.0,0.0,0.0,96.0,1.3216,0.42896000000000006,4.0,0.7577,0.8452,1.5619999999999998,2.0408,967.0,5.1494641219999995,5.269658,Eddie,,,,
35,4.0,0.0,0.0,0.0,0.0,0.0,0.0,0.0,0.0,0,0,0.0,0,0.0,0.0,0.0,96.0,1.3216,0.42896000000000006,4.0,0.7577,0.8452,1.5619999999999998,2.0408,987.0,5.150513468,5.2709980000000005,Eddie,,,,
36,4.0,0.0,0.0,0.0,0.0,0.0,0.0,0.0,0.0,0,0,0.0,0,0.0,0.0,0.0,96.0,1.3216,0.42896000000000006,4.0,0.7577,0.8452,1.5619999999999998,2.0408,1027.0,5.152675801,5.274023000000001,Eddie,,,,
37,4.0,0.0,0.0,0.0,0.0,0.0,0.0,0.0,0.0,0,0,0.0,0,0.0,0.0,0.0,96.0,1.3216,0.42896000000000006,4.0,0.7577,0.8452,1.5619999999999998,2.0408,847.0,5.143025207,5.260864,Eddie,,,,
38,4.0,0.0,0.0,0.0,0.0,0.0,0.0,0.0,0.0,0,0,0.0,0,0.0,0.0,0.0,96.0,1.3216,0.42896000000000006,4.0,0.7577,0.8452,1.5619999999999998,2.0408,827.0,5.141934849,5.25936,Eddie,,,,
39,8.0,0.0,0.0,0.0,0.0,0.0,0.0,0.0,0.0,0,0,0.0,0,0.0,0.0,0.0,92.0,1.3132,0.43191999999999997,4.0,0.7554,0.8504,1.574,2.0216,627.0,5.1462269869999995,5.256056,Eddie,,,,
40,8.0,0.0,0.0,0.0,0.0,0.0,0.0,0.0,0.0,0,0,0.0,0,0.0,0.0,0.0,92.0,1.3132,0.43191999999999997,4.0,0.7554,0.8504,1.574,2.0216,647.0,5.147287647,5.257485,Eddie,,,,
41,8.0,0.0,0.0,0.0,0.0,0.0,0.0,0.0,0.0,0,0,0.0,0,0.0,0.0,0.0,92.0,1.3132,0.43191999999999997,4.0,0.7554,0.8504,1.574,2.0216,667.0,5.148339822,5.259180000000001,Eddie,,,,
42,8.0,0.0,0.0,0.0,0.0,0.0,0.0,0.0,0.0,0,0,0.0,0,0.0,0.0,0.0,92.0,1.3132,0.43191999999999997,4.0,0.7554,0.8504,1.574,2.0216,687.0,5.149438666,5.260813,Eddie,,,,
43,8.0,0.0,0.0,0.0,0.0,0.0,0.0,0.0,0.0,0,0,0.0,0,0.0,0.0,0.0,92.0,1.3132,0.43191999999999997,4.0,0.7554,0.8504,1.574,2.0216,727.0,5.15159817,5.263846,Eddie,,,,
44,8.0,0.0,0.0,0.0,0.0,0.0,0.0,0.0,0.0,0,0,0.0,0,0.0,0.0,0.0,92.0,1.3132,0.43191999999999997,4.0,0.7554,0.8504,1.574,2.0216,827.0,5.157161686,5.271351999999999,Eddie,,,,
45,8.0,0.0,0.0,0.0,0.0,0.0,0.0,0.0,0.0,0,0,0.0,0,0.0,0.0,0.0,92.0,1.3132,0.43191999999999997,4.0,0.7554,0.8504,1.574,2.0216,727.0,5.151691508,5.264043,Eddie,,,,
46,8.0,0.0,0.0,0.0,0.0,0.0,0.0,0.0,0.0,0,0,0.0,0,0.0,0.0,0.0,92.0,1.3132,0.43191999999999997,4.0,0.7554,0.8504,1.574,2.0216,627.0,5.146316082,5.2564779999999995,Eddie,,,,
47,8.0,0.0,0.0,0.0,0.0,0.0,0.0,0.0,0.0,0,0,0.0,0,0.0,0.0,0.0,92.0,1.3132,0.43191999999999997,4.0,0.7554,0.8504,1.574,2.0216,587.0,5.144191934,5.2533199999999995,Eddie,,,,
48,8.0,0.0,0.0,0.0,0.0,0.0,0.0,0.0,0.0,0,0,0.0,0,0.0,0.0,0.0,92.0,1.3132,0.43191999999999997,4.0,0.7554,0.8504,1.574,2.0216,567.0,5.142999752,5.25188,Eddie,,,,
49,8.0,0.0,0.0,0.0,0.0,0.0,0.0,0.0,0.0,0,0,0.0,0,0.0,0.0,0.0,92.0,1.3132,0.43191999999999997,4.0,0.7554,0.8504,1.574,2.0216,547.0,5.141868381,5.25031,Eddie,,,,
50,8.0,0.0,0.0,0.0,0.0,0.0,0.0,0.0,0.0,0,0,0.0,0,0.0,0.0,0.0,92.0,1.3132,0.43191999999999997,4.0,0.7554,0.8504,1.574,2.0216,527.0,5.140845904,5.24871,Eddie,,,,
51,12.0,0.0,0.0,0.0,0.0,0.0,0.0,0.0,0.0,0,0,0.0,0,0.0,0.0,0.0,88.0,1.3048,0.43488000000000004,4.0,0.7531,0.8556,1.5859999999999999,2.0024,287.0,5.141992832,5.2410440000000005,Eddie,,,,
52,12.0,0.0,0.0,0.0,0.0,0.0,0.0,0.0,0.0,0,0,0.0,0,0.0,0.0,0.0,88.0,1.3048,0.43488000000000004,4.0,0.7531,0.8556,1.5859999999999999,2.0024,307.0,5.143080362,5.2426010000000005,Eddie,,,,
53,12.0,0.0,0.0,0.0,0.0,0.0,0.0,0.0,0.0,0,0,0.0,0,0.0,0.0,0.0,88.0,1.3048,0.43488000000000004,4.0,0.7531,0.8556,1.5859999999999999,2.0024,327.0,5.144070311,5.244063,Eddie,,,,
54,12.0,0.0,0.0,0.0,0.0,0.0,0.0,0.0,0.0,0,0,0.0,0,0.0,0.0,0.0,88.0,1.3048,0.43488000000000004,4.0,0.7531,0.8556,1.5859999999999999,2.0024,377.0,5.146904395,5.248111,Eddie,,,,
55,12.0,0.0,0.0,0.0,0.0,0.0,0.0,0.0,0.0,0,0,0.0,0,0.0,0.0,0.0,88.0,1.3048,0.43488000000000004,4.0,0.7531,0.8556,1.5859999999999999,2.0024,327.0,5.143927476,5.243973,Eddie,,,,
56,12.0,0.0,0.0,0.0,0.0,0.0,0.0,0.0,0.0,0,0,0.0,0,0.0,0.0,0.0,88.0,1.3048,0.43488000000000004,4.0,0.7531,0.8556,1.5859999999999999,2.0024,277.0,5.141332394,5.240324,Eddie,,,,
57,12.0,0.0,0.0,0.0,0.0,0.0,0.0,0.0,0.0,0,0,0.0,0,0.0,0.0,0.0,88.0,1.3048,0.43488000000000004,4.0,0.7531,0.8556,1.5859999999999999,2.0024,227.0,5.138716099,5.2362910000000005,Eddie,,,,
58,12.0,0.0,0.0,0.0,0.0,0.0,0.0,0.0,0.0,0,0,0.0,0,0.0,0.0,0.0,88.0,1.3048,0.43488000000000004,4.0,0.7531,0.8556,1.5859999999999999,2.0024,177.0,5.136204455,5.232725,Eddie,,,,
59,12.0,0.0,0.0,0.0,0.0,0.0,0.0,0.0,0.0,0,0,0.0,0,0.0,0.0,0.0,88.0,1.3048,0.43488000000000004,4.0,0.7531,0.8556,1.5859999999999999,2.0024,127.0,5.133694226,5.229439,Eddie,,,,
60,12.0,0.0,0.0,0.0,0.0,0.0,0.0,0.0,0.0,0,0,0.0,0,0.0,0.0,0.0,88.0,1.3048,0.43488000000000004,4.0,0.7531,0.8556,1.5859999999999999,2.0024,107.0,5.13273539,5.228137,Eddie,,,,
61,12.0,0.0,0.0,0.0,0.0,0.0,0.0,0.0,0.0,0,0,0.0,0,0.0,0.0,0.0,88.0,1.3048,0.43488000000000004,4.0,0.7531,0.8556,1.5859999999999999,2.0024,97.0,5.132182432,5.227261,Eddie,,,,
62,12.0,0.0,0.0,0.0,0.0,0.0,0.0,0.0,0.0,0,0,0.0,0,0.0,0.0,0.0,88.0,1.3048,0.43488000000000004,4.0,0.7531,0.8556,1.5859999999999999,2.0024,87.0,5.131622403,5.22652,Eddie,,,,
63,12.5,0.0,0.0,0.0,0.0,0.0,0.0,0.0,0.0,0,0,0.0,0,0.0,0.0,0.0,87.5,1.30375,0.43525,4.0,0.7528125,0.85625,1.5875,2.0,287.0,5.143593721,5.2428930000000005,Eddie,,,,
64,12.5,0.0,0.0,0.0,0.0,0.0,0.0,0.0,0.0,0,0,0.0,0,0.0,0.0,0.0,87.5,1.30375,0.43525,4.0,0.7528125,0.85625,1.5875,2.0,307.0,5.144056169,5.2443919999999995,Eddie,,,,
65,12.5,0.0,0.0,0.0,0.0,0.0,0.0,0.0,0.0,0,0,0.0,0,0.0,0.0,0.0,87.5,1.30375,0.43525,4.0,0.7528125,0.85625,1.5875,2.0,327.0,5.145265322,5.245298,Eddie,,,,
66,12.5,0.0,0.0,0.0,0.0,0.0,0.0,0.0,0.0,0,0,0.0,0,0.0,0.0,0.0,87.5,1.30375,0.43525,4.0,0.7528125,0.85625,1.5875,2.0,347.0,5.146596097,5.247479,Eddie,,,,
67,12.5,0.0,0.0,0.0,0.0,0.0,0.0,0.0,0.0,0,0,0.0,0,0.0,0.0,0.0,87.5,1.30375,0.43525,4.0,0.7528125,0.85625,1.5875,2.0,377.0,5.14846993,5.24991,Eddie,,,,
68,12.5,0.0,0.0,0.0,0.0,0.0,0.0,0.0,0.0,0,0,0.0,0,0.0,0.0,0.0,87.5,1.30375,0.43525,4.0,0.7528125,0.85625,1.5875,2.0,327.0,5.144964094,5.245149,Eddie,,,,
69,12.5,0.0,0.0,0.0,0.0,0.0,0.0,0.0,0.0,0,0,0.0,0,0.0,0.0,0.0,87.5,1.30375,0.43525,4.0,0.7528125,0.85625,1.5875,2.0,277.0,5.14277772,5.241541000000001,Eddie,,,,
70,12.5,0.0,0.0,0.0,0.0,0.0,0.0,0.0,0.0,0,0,0.0,0,0.0,0.0,0.0,87.5,1.30375,0.43525,4.0,0.7528125,0.85625,1.5875,2.0,227.0,5.139902623999999,5.237653,Eddie,,,,
71,12.5,0.0,0.0,0.0,0.0,0.0,0.0,0.0,0.0,0,0,0.0,0,0.0,0.0,0.0,87.5,1.30375,0.43525,4.0,0.7528125,0.85625,1.5875,2.0,177.0,5.136965302,5.233069,Eddie,,,,
72,12.5,0.0,0.0,0.0,0.0,0.0,0.0,0.0,0.0,0,0,0.0,0,0.0,0.0,0.0,87.5,1.30375,0.43525,4.0,0.7528125,0.85625,1.5875,2.0,127.0,5.134163745,5.229186,Eddie,,,,
73,12.5,0.0,0.0,0.0,0.0,0.0,0.0,0.0,0.0,0,0,0.0,0,0.0,0.0,0.0,87.5,1.30375,0.43525,4.0,0.7528125,0.85625,1.5875,2.0,77.0,5.132214959,5.226430000000001,Eddie,,,,
74,13.0,0.0,0.0,0.0,0.0,0.0,0.0,0.0,0.0,0,0,0.0,0,0.0,0.0,0.0,87.0,1.3027,0.43562,4.0,0.752525,0.8569,1.589,1.9976,25.0,5.130587199,5.225203,Eddie,,,,
75,13.0,0.0,0.0,0.0,0.0,0.0,0.0,0.0,0.0,0,0,0.0,0,0.0,0.0,0.0,87.0,1.3027,0.43562,4.0,0.752525,0.8569,1.589,1.9976,7.0,5.129761298,5.2242239999999995,Eddie,,,,
76,13.0,0.0,0.0,0.0,0.0,0.0,0.0,0.0,0.0,0,0,0.0,0,0.0,0.0,0.0,87.0,1.3027,0.43562,4.0,0.752525,0.8569,1.589,1.9976,227.0,5.141991417,5.239876000000001,Eddie,,,,
77,13.0,0.0,0.0,0.0,0.0,0.0,0.0,0.0,0.0,0,0,0.0,0,0.0,0.0,0.0,87.0,1.3027,0.43562,4.0,0.752525,0.8569,1.589,1.9976,247.0,5.1430280360000005,5.241223000000001,Eddie,,,,
78,13.0,0.0,0.0,0.0,0.0,0.0,0.0,0.0,0.0,0,0,0.0,0,0.0,0.0,0.0,87.0,1.3027,0.43562,4.0,0.752525,0.8569,1.589,1.9976,267.0,5.143770498,5.242306,Eddie,,,,
79,13.0,0.0,0.0,0.0,0.0,0.0,0.0,0.0,0.0,0,0,0.0,0,0.0,0.0,0.0,87.0,1.3027,0.43562,4.0,0.752525,0.8569,1.589,1.9976,287.0,5.145012178,5.243834,Eddie,,,,
80,13.0,0.0,0.0,0.0,0.0,0.0,0.0,0.0,0.0,0,0,0.0,0,0.0,0.0,0.0,87.0,1.3027,0.43562,4.0,0.752525,0.8569,1.589,1.9976,307.0,5.145815451,5.245432,Eddie,,,,
81,13.0,0.0,0.0,0.0,0.0,0.0,0.0,0.0,0.0,0,0,0.0,0,0.0,0.0,0.0,87.0,1.3027,0.43562,4.0,0.752525,0.8569,1.589,1.9976,327.0,5.146712062,5.246733,Eddie,,,,
82,13.0,0.0,0.0,0.0,0.0,0.0,0.0,0.0,0.0,0,0,0.0,0,0.0,0.0,0.0,87.0,1.3027,0.43562,4.0,0.752525,0.8569,1.589,1.9976,347.0,5.147868889,5.24834,Eddie,,,,
83,13.0,0.0,0.0,0.0,0.0,0.0,0.0,0.0,0.0,0,0,0.0,0,0.0,0.0,0.0,87.0,1.3027,0.43562,4.0,0.752525,0.8569,1.589,1.9976,377.0,5.148997431000001,5.25017,Eddie,,,,
84,13.0,0.0,0.0,0.0,0.0,0.0,0.0,0.0,0.0,0,0,0.0,0,0.0,0.0,0.0,87.0,1.3027,0.43562,4.0,0.752525,0.8569,1.589,1.9976,327.0,5.146787016,5.246799,Eddie,,,,
85,13.0,0.0,0.0,0.0,0.0,0.0,0.0,0.0,0.0,0,0,0.0,0,0.0,0.0,0.0,87.0,1.3027,0.43562,4.0,0.752525,0.8569,1.589,1.9976,277.0,5.144199005,5.243062,Eddie,,,,
86,13.0,0.0,0.0,0.0,0.0,0.0,0.0,0.0,0.0,0,0,0.0,0,0.0,0.0,0.0,87.0,1.3027,0.43562,4.0,0.752525,0.8569,1.589,1.9976,227.0,5.1412348130000005,5.239174,Eddie,,,,
87,13.0,0.0,0.0,0.0,0.0,0.0,0.0,0.0,0.0,0,0,0.0,0,0.0,0.0,0.0,87.0,1.3027,0.43562,4.0,0.752525,0.8569,1.589,1.9976,177.0,5.138289006,5.235251,Eddie,,,,
88,13.0,0.0,0.0,0.0,0.0,0.0,0.0,0.0,0.0,0,0,0.0,0,0.0,0.0,0.0,87.0,1.3027,0.43562,4.0,0.752525,0.8569,1.589,1.9976,127.0,5.135712309,5.231326,Eddie,,,,
89,13.0,0.0,0.0,0.0,0.0,0.0,0.0,0.0,0.0,0,0,0.0,0,0.0,0.0,0.0,87.0,1.3027,0.43562,4.0,0.752525,0.8569,1.589,1.9976,77.0,5.133220465,5.22772,Eddie,,,,
90,13.0,0.0,0.0,0.0,0.0,0.0,0.0,0.0,0.0,0,0,0.0,0,0.0,0.0,0.0,87.0,1.3027,0.43562,4.0,0.752525,0.8569,1.589,1.9976,25.0,5.130625383,5.224254,Eddie,,,,
91,13.5,0.0,0.0,0.0,0.0,0.0,0.0,0.0,0.0,0,0,0.0,0,0.0,0.0,0.0,86.5,1.30165,0.43599,4.0,0.7522375,0.85755,1.5905,1.9952,25.0,5.131974543,5.2270900000000005,Eddie,,,,
92,13.5,0.0,0.0,0.0,0.0,0.0,0.0,0.0,0.0,0,0,0.0,0,0.0,0.0,0.0,86.5,1.30165,0.43599,4.0,0.7522375,0.85755,1.5905,1.9952,-3.0,5.130686194,5.2252089999999995,Eddie,,,,
93,13.5,0.0,0.0,0.0,0.0,0.0,0.0,0.0,0.0,0,0,0.0,0,0.0,0.0,0.0,86.5,1.30165,0.43599,4.0,0.7522375,0.85755,1.5905,1.9952,-23.0,5.129829181,5.223876000000001,Eddie,,,,
94,13.5,0.0,0.0,0.0,0.0,0.0,0.0,0.0,0.0,0,0,0.0,0,0.0,0.0,0.0,86.5,1.30165,0.43599,4.0,0.7522375,0.85755,1.5905,1.9952,-43.0,5.12911076,5.223065,Eddie,,,,
95,13.5,0.0,0.0,0.0,0.0,0.0,0.0,0.0,0.0,0,0,0.0,0,0.0,0.0,0.0,86.5,1.30165,0.43599,4.0,0.7522375,0.85755,1.5905,1.9952,-53.0,5.128823675,5.222402,Eddie,,,,
96,13.5,0.0,0.0,0.0,0.0,0.0,0.0,0.0,0.0,0,0,0.0,0,0.0,0.0,0.0,86.5,1.30165,0.43599,4.0,0.7522375,0.85755,1.5905,1.9952,-63.0,5.12855356,5.221722,Eddie,,,,
97,13.5,0.0,0.0,0.0,0.0,0.0,0.0,0.0,0.0,0,0,0.0,0,0.0,0.0,0.0,86.5,1.30165,0.43599,4.0,0.7522375,0.85755,1.5905,1.9952,-73.0,5.128219806000001,5.221538,Eddie,,,,
98,13.5,0.0,0.0,0.0,0.0,0.0,0.0,0.0,0.0,0,0,0.0,0,0.0,0.0,0.0,86.5,1.30165,0.43599,4.0,0.7522375,0.85755,1.5905,1.9952,-83.0,5.128017573,5.221309,Eddie,,,,
99,13.5,0.0,0.0,0.0,0.0,0.0,0.0,0.0,0.0,0,0,0.0,0,0.0,0.0,0.0,86.5,1.30165,0.43599,4.0,0.7522375,0.85755,1.5905,1.9952,-93.0,5.127618765,5.220778,Eddie,,,,
100,13.5,0.0,0.0,0.0,0.0,0.0,0.0,0.0,0.0,0,0,0.0,0,0.0,0.0,0.0,86.5,1.30165,0.43599,4.0,0.7522375,0.85755,1.5905,1.9952,-103.0,5.127453302,5.220398,Eddie,,,,
101,13.5,0.0,0.0,0.0,0.0,0.0,0.0,0.0,0.0,0,0,0.0,0,0.0,0.0,0.0,86.5,1.30165,0.43599,4.0,0.7522375,0.85755,1.5905,1.9952,-113.0,5.127074293,5.219926,Eddie,,,,
102,13.5,0.0,0.0,0.0,0.0,0.0,0.0,0.0,0.0,0,0,0.0,0,0.0,0.0,0.0,86.5,1.30165,0.43599,4.0,0.7522375,0.85755,1.5905,1.9952,-123.0,5.126662757,5.219416000000001,Eddie,,,,
103,13.5,0.0,0.0,0.0,0.0,0.0,0.0,0.0,0.0,0,0,0.0,0,0.0,0.0,0.0,86.5,1.30165,0.43599,4.0,0.7522375,0.85755,1.5905,1.9952,-133.0,5.126409612,5.219062,Eddie,,,,
104,13.5,0.0,0.0,0.0,0.0,0.0,0.0,0.0,0.0,0,0,0.0,0,0.0,0.0,0.0,86.5,1.30165,0.43599,4.0,0.7522375,0.85755,1.5905,1.9952,-143.0,5.126336073,5.218652,Eddie,,,,
105,13.5,0.0,0.0,0.0,0.0,0.0,0.0,0.0,0.0,0,0,0.0,0,0.0,0.0,0.0,86.5,1.30165,0.43599,4.0,0.7522375,0.85755,1.5905,1.9952,77.0,5.134508813,5.2297,Eddie,,,,
106,13.5,0.0,0.0,0.0,0.0,0.0,0.0,0.0,0.0,0,0,0.0,0,0.0,0.0,0.0,86.5,1.30165,0.43599,4.0,0.7522375,0.85755,1.5905,1.9952,87.0,5.134889236999999,5.23033,Eddie,,,,
107,13.5,0.0,0.0,0.0,0.0,0.0,0.0,0.0,0.0,0,0,0.0,0,0.0,0.0,0.0,86.5,1.30165,0.43599,4.0,0.7522375,0.85755,1.5905,1.9952,97.0,5.135163594,5.230986,Eddie,,,,
108,13.5,0.0,0.0,0.0,0.0,0.0,0.0,0.0,0.0,0,0,0.0,0,0.0,0.0,0.0,86.5,1.30165,0.43599,4.0,0.7522375,0.85755,1.5905,1.9952,107.0,5.136337392,5.232336,Eddie,,,,
109,13.5,0.0,0.0,0.0,0.0,0.0,0.0,0.0,0.0,0,0,0.0,0,0.0,0.0,0.0,86.5,1.30165,0.43599,4.0,0.7522375,0.85755,1.5905,1.9952,117.0,5.136751756000001,5.232615,Eddie,,,,
110,13.5,0.0,0.0,0.0,0.0,0.0,0.0,0.0,0.0,0,0,0.0,0,0.0,0.0,0.0,86.5,1.30165,0.43599,4.0,0.7522375,0.85755,1.5905,1.9952,127.0,5.137071368,5.233676,Eddie,,,,
111,13.5,0.0,0.0,0.0,0.0,0.0,0.0,0.0,0.0,0,0,0.0,0,0.0,0.0,0.0,86.5,1.30165,0.43599,4.0,0.7522375,0.85755,1.5905,1.9952,137.0,5.137878884,5.234386,Eddie,,,,
112,13.5,0.0,0.0,0.0,0.0,0.0,0.0,0.0,0.0,0,0,0.0,0,0.0,0.0,0.0,86.5,1.30165,0.43599,4.0,0.7522375,0.85755,1.5905,1.9952,147.0,5.138161727,5.23489,Eddie,,,,
113,13.5,0.0,0.0,0.0,0.0,0.0,0.0,0.0,0.0,0,0,0.0,0,0.0,0.0,0.0,86.5,1.30165,0.43599,4.0,0.7522375,0.85755,1.5905,1.9952,167.0,5.139286027,5.236458,Eddie,,,,
114,13.5,0.0,0.0,0.0,0.0,0.0,0.0,0.0,0.0,0,0,0.0,0,0.0,0.0,0.0,86.5,1.30165,0.43599,4.0,0.7522375,0.85755,1.5905,1.9952,187.0,5.140773779,5.239091999999999,Eddie,,,,
115,13.5,0.0,0.0,0.0,0.0,0.0,0.0,0.0,0.0,0,0,0.0,0,0.0,0.0,0.0,86.5,1.30165,0.43599,4.0,0.7522375,0.85755,1.5905,1.9952,207.0,5.141254612,5.240093,Eddie,,,,
116,13.5,0.0,0.0,0.0,0.0,0.0,0.0,0.0,0.0,0,0,0.0,0,0.0,0.0,0.0,86.5,1.30165,0.43599,4.0,0.7522375,0.85755,1.5905,1.9952,227.0,5.142521747,5.241487,Eddie,,,,
117,13.5,0.0,0.0,0.0,0.0,0.0,0.0,0.0,0.0,0,0,0.0,0,0.0,0.0,0.0,86.5,1.30165,0.43599,4.0,0.7522375,0.85755,1.5905,1.9952,247.0,5.143517354,5.242694,Eddie,,,,
118,13.5,0.0,0.0,0.0,0.0,0.0,0.0,0.0,0.0,0,0,0.0,0,0.0,0.0,0.0,86.5,1.30165,0.43599,4.0,0.7522375,0.85755,1.5905,1.9952,267.0,5.1445058889999995,5.244768,Eddie,,,,
119,13.5,0.0,0.0,0.0,0.0,0.0,0.0,0.0,0.0,0,0,0.0,0,0.0,0.0,0.0,86.5,1.30165,0.43599,4.0,0.7522375,0.85755,1.5905,1.9952,287.0,5.145532608,5.245924,Eddie,,,,
120,13.5,0.0,0.0,0.0,0.0,0.0,0.0,0.0,0.0,0,0,0.0,0,0.0,0.0,0.0,86.5,1.30165,0.43599,4.0,0.7522375,0.85755,1.5905,1.9952,307.0,5.147014704,5.247723000000001,Eddie,,,,
121,13.5,0.0,0.0,0.0,0.0,0.0,0.0,0.0,0.0,0,0,0.0,0,0.0,0.0,0.0,86.5,1.30165,0.43599,4.0,0.7522375,0.85755,1.5905,1.9952,327.0,5.148018796000001,5.248819,Eddie,,,,
122,13.5,0.0,0.0,0.0,0.0,0.0,0.0,0.0,0.0,0,0,0.0,0,0.0,0.0,0.0,86.5,1.30165,0.43599,4.0,0.7522375,0.85755,1.5905,1.9952,347.0,5.149155823,5.250885,Eddie,,,,
123,13.5,0.0,0.0,0.0,0.0,0.0,0.0,0.0,0.0,0,0,0.0,0,0.0,0.0,0.0,86.5,1.30165,0.43599,4.0,0.7522375,0.85755,1.5905,1.9952,377.0,5.151369067,5.2535169999999995,Eddie,,,,
124,13.5,0.0,0.0,0.0,0.0,0.0,0.0,0.0,0.0,0,0,0.0,0,0.0,0.0,0.0,86.5,1.30165,0.43599,4.0,0.7522375,0.85755,1.5905,1.9952,327.0,5.148059808,5.249384,Eddie,,,,
125,13.5,0.0,0.0,0.0,0.0,0.0,0.0,0.0,0.0,0,0,0.0,0,0.0,0.0,0.0,86.5,1.30165,0.43599,4.0,0.7522375,0.85755,1.5905,1.9952,277.0,5.145245523,5.245158,Eddie,,,,
126,13.5,0.0,0.0,0.0,0.0,0.0,0.0,0.0,0.0,0,0,0.0,0,0.0,0.0,0.0,86.5,1.30165,0.43599,4.0,0.7522375,0.85755,1.5905,1.9952,227.0,5.142200721,5.241365,Eddie,,,,
127,13.5,0.0,0.0,0.0,0.0,0.0,0.0,0.0,0.0,0,0,0.0,0,0.0,0.0,0.0,86.5,1.30165,0.43599,4.0,0.7522375,0.85755,1.5905,1.9952,177.0,5.139482602,5.237419999999999,Eddie,,,,
128,13.5,0.0,0.0,0.0,0.0,0.0,0.0,0.0,0.0,0,0,0.0,0,0.0,0.0,0.0,86.5,1.30165,0.43599,4.0,0.7522375,0.85755,1.5905,1.9952,127.0,5.136965302,5.233445,Eddie,,,,
129,13.5,0.0,0.0,0.0,0.0,0.0,0.0,0.0,0.0,0,0,0.0,0,0.0,0.0,0.0,86.5,1.30165,0.43599,4.0,0.7522375,0.85755,1.5905,1.9952,77.0,5.134477701000001,5.229844,Eddie,,,,
130,13.5,0.0,0.0,0.0,0.0,0.0,0.0,0.0,0.0,0,0,0.0,0,0.0,0.0,0.0,86.5,1.30165,0.43599,4.0,0.7522375,0.85755,1.5905,1.9952,25.0,5.131991513,5.226662999999999,Eddie,,,,
131,14.0,0.0,0.0,0.0,0.0,0.0,0.0,0.0,0.0,0,0,0.0,0,0.0,0.0,0.0,86.0,1.3006,0.43636,4.0,0.75195,0.8582,1.5919999999999999,1.9928,25.0,5.133702712,5.228205,Eddie,,,,
132,14.0,0.0,0.0,0.0,0.0,0.0,0.0,0.0,0.0,0,0,0.0,0,0.0,0.0,0.0,86.0,1.3006,0.43636,4.0,0.75195,0.8582,1.5919999999999999,1.9928,-3.0,5.132400221,5.226471,Eddie,,,,
133,14.0,0.0,0.0,0.0,0.0,0.0,0.0,0.0,0.0,0,0,0.0,0,0.0,0.0,0.0,86.0,1.3006,0.43636,4.0,0.75195,0.8582,1.5919999999999999,1.9928,-23.0,5.131432899,5.225042,Eddie,,,,
134,14.0,0.0,0.0,0.0,0.0,0.0,0.0,0.0,0.0,0,0,0.0,0,0.0,0.0,0.0,86.0,1.3006,0.43636,4.0,0.75195,0.8582,1.5919999999999999,1.9928,-43.0,5.130707407,5.223985,Eddie,,,,
135,14.0,0.0,0.0,0.0,0.0,0.0,0.0,0.0,0.0,0,0,0.0,0,0.0,0.0,0.0,86.0,1.3006,0.43636,4.0,0.75195,0.8582,1.5919999999999999,1.9928,-53.0,5.130143136,5.223215,Eddie,,,,
136,14.0,0.0,0.0,0.0,0.0,0.0,0.0,0.0,0.0,0,0,0.0,0,0.0,0.0,0.0,86.0,1.3006,0.43636,4.0,0.75195,0.8582,1.5919999999999999,1.9928,-63.0,5.1297471560000005,5.2225589999999995,Eddie,,,,
137,14.0,0.0,0.0,0.0,0.0,0.0,0.0,0.0,0.0,0,0,0.0,0,0.0,0.0,0.0,86.0,1.3006,0.43636,4.0,0.75195,0.8582,1.5919999999999999,1.9928,-73.0,5.129270566000001,5.222119,Eddie,,,,
138,14.0,0.0,0.0,0.0,0.0,0.0,0.0,0.0,0.0,0,0,0.0,0,0.0,0.0,0.0,86.0,1.3006,0.43636,4.0,0.75195,0.8582,1.5919999999999999,1.9928,-83.0,5.128989138000001,5.221768,Eddie,,,,
139,14.0,0.0,0.0,0.0,0.0,0.0,0.0,0.0,0.0,0,0,0.0,0,0.0,0.0,0.0,86.0,1.3006,0.43636,4.0,0.75195,0.8582,1.5919999999999999,1.9928,-93.0,5.128666697,5.221108999999999,Eddie,,,,
140,14.0,0.0,0.0,0.0,0.0,0.0,0.0,0.0,0.0,0,0,0.0,0,0.0,0.0,0.0,86.0,1.3006,0.43636,4.0,0.75195,0.8582,1.5919999999999999,1.9928,-103.0,5.1283145580000005,5.220592,Eddie,,,,
141,14.0,0.0,0.0,0.0,0.0,0.0,0.0,0.0,0.0,0,0,0.0,0,0.0,0.0,0.0,86.0,1.3006,0.43636,4.0,0.75195,0.8582,1.5919999999999999,1.9928,-113.0,5.128052928,5.22015,Eddie,,,,
142,14.0,0.0,0.0,0.0,0.0,0.0,0.0,0.0,0.0,0,0,0.0,0,0.0,0.0,0.0,86.0,1.3006,0.43636,4.0,0.75195,0.8582,1.5919999999999999,1.9928,-123.0,5.127812512,5.219727,Eddie,,,,
143,14.0,0.0,0.0,0.0,0.0,0.0,0.0,0.0,0.0,0,0,0.0,0,0.0,0.0,0.0,86.0,1.3006,0.43636,4.0,0.75195,0.8582,1.5919999999999999,1.9928,-133.0,5.127491486,5.219575,Eddie,,,,
144,14.0,0.0,0.0,0.0,0.0,0.0,0.0,0.0,0.0,0,0,0.0,0,0.0,0.0,0.0,86.0,1.3006,0.43636,4.0,0.75195,0.8582,1.5919999999999999,1.9928,-143.0,5.127342993,5.219076,Eddie,,,,
145,14.0,0.0,0.0,0.0,0.0,0.0,0.0,0.0,0.0,0,0,0.0,0,0.0,0.0,0.0,86.0,1.3006,0.43636,4.0,0.75195,0.8582,1.5919999999999999,1.9928,-153.0,5.127126618999999,5.218907,Eddie,,,,
146,14.0,0.0,0.0,0.0,0.0,0.0,0.0,0.0,0.0,0,0,0.0,0,0.0,0.0,0.0,86.0,1.3006,0.43636,4.0,0.75195,0.8582,1.5919999999999999,1.9928,-163.0,5.12689893,5.218471,Eddie,,,,
147,14.0,0.0,0.0,0.0,0.0,0.0,0.0,0.0,0.0,0,0,0.0,0,0.0,0.0,0.0,86.0,1.3006,0.43636,4.0,0.75195,0.8582,1.5919999999999999,1.9928,-173.0,5.126823977,5.218103,Eddie,,,,
148,14.0,0.0,0.0,0.0,0.0,0.0,0.0,0.0,0.0,0,0,0.0,0,0.0,0.0,0.0,86.0,1.3006,0.43636,4.0,0.75195,0.8582,1.5919999999999999,1.9928,-193.0,5.126254049,5.217434,Eddie,,,,
149,14.0,0.0,0.0,0.0,0.0,0.0,0.0,0.0,0.0,0,0,0.0,0,0.0,0.0,0.0,86.0,1.3006,0.43636,4.0,0.75195,0.8582,1.5919999999999999,1.9928,-213.0,5.126210208,5.217212,Eddie,,,,
150,14.0,0.0,0.0,0.0,0.0,0.0,0.0,0.0,0.0,0,0,0.0,0,0.0,0.0,0.0,86.0,1.3006,0.43636,4.0,0.75195,0.8582,1.5919999999999999,1.9928,-233.0,5.12602636,5.2171,Eddie,,,,
151,14.0,0.0,0.0,0.0,0.0,0.0,0.0,0.0,0.0,0,0,0.0,0,0.0,0.0,0.0,86.0,1.3006,0.43636,4.0,0.75195,0.8582,1.5919999999999999,1.9928,-253.0,5.125879282,5.216824,Eddie,,,,
152,14.0,0.0,0.0,0.0,0.0,0.0,0.0,0.0,0.0,0,0,0.0,0,0.0,0.0,0.0,86.0,1.3006,0.43636,4.0,0.75195,0.8582,1.5919999999999999,1.9928,-198.0,5.1265001219999995,5.217549,Eddie,,,,
153,14.0,0.0,0.0,0.0,0.0,0.0,0.0,0.0,0.0,0,0,0.0,0,0.0,0.0,0.0,86.0,1.3006,0.43636,4.0,0.75195,0.8582,1.5919999999999999,1.9928,-143.0,5.1275452260000005,5.219372,Eddie,,,,
154,14.0,0.0,0.0,0.0,0.0,0.0,0.0,0.0,0.0,0,0,0.0,0,0.0,0.0,0.0,86.0,1.3006,0.43636,4.0,0.75195,0.8582,1.5919999999999999,1.9928,-88.0,5.129348348,5.22195,Eddie,,,,
155,14.0,0.0,0.0,0.0,0.0,0.0,0.0,0.0,0.0,0,0,0.0,0,0.0,0.0,0.0,86.0,1.3006,0.43636,4.0,0.75195,0.8582,1.5919999999999999,1.9928,-33.0,5.131394715,5.224772,Eddie,,,,
156,14.0,0.0,0.0,0.0,0.0,0.0,0.0,0.0,0.0,0,0,0.0,0,0.0,0.0,0.0,86.0,1.3006,0.43636,4.0,0.75195,0.8582,1.5919999999999999,1.9928,25.0,5.133711197,5.228225,Eddie,,,,
157,15.0,0.0,0.0,0.0,0.0,0.0,0.0,0.0,0.0,0,0,0.0,0,0.0,0.0,0.0,85.0,1.2985,0.4371,4.0,0.751375,0.8595,1.595,1.9880000000000002,25.0,5.1370572260000005,5.2299430000000005,Eddie,,,,
158,15.0,0.0,0.0,0.0,0.0,0.0,0.0,0.0,0.0,0,0,0.0,0,0.0,0.0,0.0,85.0,1.2985,0.4371,4.0,0.751375,0.8595,1.595,1.9880000000000002,-13.0,5.135621799,5.228151,Eddie,,,,
159,15.0,0.0,0.0,0.0,0.0,0.0,0.0,0.0,0.0,0,0,0.0,0,0.0,0.0,0.0,85.0,1.2985,0.4371,4.0,0.751375,0.8595,1.595,1.9880000000000002,-43.0,5.1343631489999995,5.226458999999999,Eddie,,,,
160,15.0,0.0,0.0,0.0,0.0,0.0,0.0,0.0,0.0,0,0,0.0,0,0.0,0.0,0.0,85.0,1.2985,0.4371,4.0,0.751375,0.8595,1.595,1.9880000000000002,-73.0,5.133043688,5.2249620000000006,Eddie,,,,
161,15.0,0.0,0.0,0.0,0.0,0.0,0.0,0.0,0.0,0,0,0.0,0,0.0,0.0,0.0,85.0,1.2985,0.4371,4.0,0.751375,0.8595,1.595,1.9880000000000002,-103.0,5.132350723,5.224615,Eddie,,,,
162,15.0,0.0,0.0,0.0,0.0,0.0,0.0,0.0,0.0,0,0,0.0,0,0.0,0.0,0.0,85.0,1.2985,0.4371,4.0,0.751375,0.8595,1.595,1.9880000000000002,-133.0,5.13178221,5.2236769999999995,Eddie,,,,
163,15.0,0.0,0.0,0.0,0.0,0.0,0.0,0.0,0.0,0,0,0.0,0,0.0,0.0,0.0,85.0,1.2985,0.4371,4.0,0.751375,0.8595,1.595,1.9880000000000002,-163.0,5.131483811,5.223028,Eddie,,,,
164,15.0,0.0,0.0,0.0,0.0,0.0,0.0,0.0,0.0,0,0,0.0,0,0.0,0.0,0.0,85.0,1.2985,0.4371,4.0,0.751375,0.8595,1.595,1.9880000000000002,-193.0,5.131056718,5.222407,Eddie,,,,
165,15.0,0.0,0.0,0.0,0.0,0.0,0.0,0.0,0.0,0,0,0.0,0,0.0,0.0,0.0,85.0,1.2985,0.4371,4.0,0.751375,0.8595,1.595,1.9880000000000002,-223.0,5.1308544860000005,5.2219050000000005,Eddie,,,,
166,15.0,0.0,0.0,0.0,0.0,0.0,0.0,0.0,0.0,0,0,0.0,0,0.0,0.0,0.0,85.0,1.2985,0.4371,4.0,0.751375,0.8595,1.595,1.9880000000000002,-253.0,5.13054053,5.22141,Eddie,,,,
167,15.0,0.0,0.0,0.0,0.0,0.0,0.0,0.0,0.0,0,0,0.0,0,0.0,0.0,0.0,85.0,1.2985,0.4371,4.0,0.751375,0.8595,1.595,1.9880000000000002,25.0,5.137332998,5.2300830000000005,Eddie,,,,
168,0.0,0.0,0.0,0.0,0.0,6.5,0.0,0.0,0.0,0,0,0.0,0,0.0,0.0,0.0,93.5,1.32285,0.41826499999999994,3.935,0.7535,0.851635,1.56625,2.0639,22.0,5.098946999,5.1797,Howard1988,,,,
169,0.0,0.0,0.0,0.0,0.0,4.02501784,0.0,0.0,0.0,0,0,0.0,0,0.0,0.0,0.0,95.97498216,1.32557248,0.421210229,3.959749822,0.755974982,0.847204782,1.560062545,2.062415011,25.0,5.096613054,5.181086348,Scott1975,,,,
170,0.0,0.0,0.0,0.0,0.0,4.028620245,0.0,0.0,0.0,0,0,0.0,0,0.0,0.0,0.0,95.97137976,1.3255685179999999,0.42120594200000006,3.959713798,0.75597138,0.84721123,1.5600715509999998,2.062417172,25.0,5.096613054,5.1780809130000005,Scott1975,,,,
171,0.0,0.0,0.0,0.0,0.0,6.031299747,0.0,0.0,0.0,0,0,0.0,0,0.0,0.0,0.0,93.96870025,1.32336557,0.418822753,3.939687003,0.7539686999999999,0.850796027,1.5650782490000001,2.06361878,25.0,5.099779053,5.175536587,Scott1975,,,,
172,0.0,0.0,0.0,0.0,0.0,7.008580584,0.0,0.0,0.0,0,0,0.0,0,0.0,0.0,0.0,92.99141942,1.322290561,0.417659789,3.9299141939999997,0.7529914190000001,0.8525453590000001,1.567521451,2.064205148,25.0,5.107070319,5.1671995939999995,Scott1975,,,,
173,0.0,0.0,0.0,0.0,0.0,8.00577757,0.0,0.0,0.0,0,0,0.0,0,0.0,0.0,0.0,91.99422243,1.321193645,0.416473125,3.9199422239999997,0.751994222,0.854330342,1.5700144440000001,2.064803467,25.0,5.106251029,5.171785969,Scott1975,,,,
174,0.0,0.0,0.0,0.0,0.0,9.723455426000001,0.0,0.0,0.0,0,0,0.0,0,0.0,0.0,0.0,90.27654457,1.319304199,0.41442908799999995,3.902765446,0.750276545,0.857404985,1.574308639,2.065834073,25.0,5.115407312,5.165309875,Scott1975,,,,
175,0.0,0.0,0.0,0.0,0.0,11.31705618,0.0,0.0,0.0,0,0,0.0,0,0.0,0.0,0.0,88.68294382,1.317551238,0.41253270299999995,3.886829438,0.748682944,0.8602575309999999,1.57829264,2.066790234,25.0,5.1200430919999995,5.159727178,Scott1975,,,,
176,0.0,0.0,0.0,0.0,0.0,12.01005585,0.0,0.0,0.0,0,0,0.0,0,0.0,0.0,0.0,87.98994415,1.316788939,0.411708034,3.879899441,0.7479899440000001,0.861498,1.58002514,2.0672060340000002,25.0,5.122204534,5.157977439,Scott1975,,,,
177,0.0,0.0,0.0,0.0,0.0,11.9847361,0.0,0.0,0.0,0,0,0.0,0,0.0,0.0,0.0,88.01526390000001,1.31681679,0.41173816399999996,3.880152639,0.7480152640000001,0.8614526779999999,1.57996184,2.067190842,25.0,5.1243083380000005,5.1555689739999995,Scott1975,,,,
178,0.0,0.0,0.0,0.0,0.0,12.96093621,0.0,0.0,0.0,0,0,0.0,0,0.0,0.0,0.0,87.03906379,1.31574297,0.410576486,3.870390638,0.7470390640000001,0.8632000759999999,1.5824023409999999,2.0677765619999997,25.0,5.12679091,5.152942307,Scott1975,,,,
179,0.0,0.0,0.0,0.0,0.0,3.831011497,0.0,0.0,0.0,0,0,0.0,0,0.0,0.0,0.0,96.1689885,1.325785887,0.421441096,3.961689885,0.7561689890000001,0.846857511,1.559577529,2.062298607,25.0,5.099535303,5.18051587,Toraya1989,,,,
180,0.0,0.0,0.0,0.0,0.0,4.7799818389999995,0.0,0.0,0.0,0,0,0.0,0,0.0,0.0,0.0,95.22001816,1.32474202,0.42031182200000006,3.952200182,0.7552200179999999,0.848556167,1.561949955,2.062867989,25.0,5.1007490419999995,5.177092808,Toraya1989,,,,
181,0.0,0.0,0.0,0.0,0.0,5.593134077999999,0.0,0.0,0.0,0,0,0.0,0,0.0,0.0,0.0,94.40686592,1.323847553,0.41934417,3.9440686589999996,0.754406866,0.85001171,1.563982835,2.06335588,25.0,5.102895204,5.175971073,Toraya1989,,,,
182,0.0,0.0,0.0,0.0,0.0,5.570673659,0.0,0.0,0.0,0,0,0.0,0,0.0,0.0,0.0,94.42932634,1.323872259,0.419370898,3.944293263,0.7544293259999999,0.8499715059999999,1.5639266840000001,2.063342404,25.0,5.103825359,5.175096826,Toraya1989,,,,
183,0.0,0.0,0.0,0.0,0.0,5.722987778999999,0.0,0.0,0.0,0,0,0.0,0,0.0,0.0,0.0,94.27701222,1.323704713,0.419189645,3.9427701219999998,0.7542770120000001,0.8502441479999999,1.564307469,2.063433793,25.0,5.104130495,5.1739991960000005,Toraya1989,,,,
184,0.0,0.0,0.0,0.0,0.0,7.602347281,0.0,0.0,0.0,0,0,0.0,0,0.0,0.0,0.0,92.39765272,1.321637418,0.41695320700000005,3.9239765269999998,0.7523976529999999,0.853608202,1.569005868,2.0645614080000003,25.0,5.110276324,5.170651667,Toraya1989,,,,
185,0.0,0.0,0.0,0.0,0.0,11.18917039,0.0,0.0,0.0,0,0,0.0,0,0.0,0.0,0.0,88.81082961,1.317691913,0.41268488700000006,3.8881082960000004,0.74881083,0.860028615,1.577972926,2.066713502,25.0,5.12319073,5.159373242,Toraya1989,,,,
186,0.0,0.0,0.0,0.0,0.0,10.0,0.0,0.0,0.0,0,0,0.0,0,0.0,0.0,0.0,90.0,1.319,0.4141,3.9,0.75,0.8579,1.575,2.066,25.0,5.117048933,5.1634,Yashima1994,,,,
187,0.0,0.0,0.0,0.0,0.0,12.0,0.0,0.0,0.0,0,0,0.0,0,0.0,0.0,0.0,88.0,1.3168,0.41172,3.88,0.748,0.8614799999999999,1.58,2.0672,25.0,5.123412893999999,5.1575,Yashima1994,,,,
188,0.0,0.0,0.0,0.0,0.0,14.0,0.0,0.0,0.0,0,0,0.0,0,0.0,0.0,0.0,86.0,1.3146,0.40934,3.86,0.746,0.86506,1.585,2.0684,25.0,5.127655534,5.1514,Yashima1994,,,,
189,0.0,0.0,0.0,0.0,0.0,3.921568627,0.0,0.0,0.0,0,0,0.0,0,0.0,0.0,0.0,96.07843137,1.325686275,0.421333333,3.9607843139999996,0.7560784309999999,0.847019608,1.559803922,2.062352941,25.0,5.0969,5.1804,Hunter1998,,,,
190,0.0,0.0,0.0,0.0,0.0,4.0,0.0,0.0,0.0,0,0,0.0,0,0.0,0.0,0.0,96.0,1.3256,0.42123999999999995,3.96,0.7559999999999999,0.84716,1.56,2.0624,608.3298384,5.125262122,5.217240916000001,Urabe1988,,,,
191,0.0,0.0,0.0,0.0,0.0,4.0,0.0,0.0,0.0,0,0,0.0,0,0.0,0.0,0.0,96.0,1.3256,0.42123999999999995,3.96,0.7559999999999999,0.84716,1.56,2.0624,807.1297222000001,5.136990139,5.228975385,Urabe1988,,,,
192,0.0,0.0,0.0,0.0,0.0,4.0,0.0,0.0,0.0,0,0,0.0,0,0.0,0.0,0.0,96.0,1.3256,0.42123999999999995,3.96,0.7559999999999999,0.84716,1.56,2.0624,1011.601123,5.148019163,5.245583443999999,Urabe1988,,,,
193,0.0,0.0,0.0,0.0,0.0,4.0,0.0,0.0,0.0,0,0,0.0,0,0.0,0.0,0.0,96.0,1.3256,0.42123999999999995,3.96,0.7559999999999999,0.84716,1.56,2.0624,1204.710133,5.156968416000001,5.255225236999999,Urabe1988,,,,
194,0.0,0.0,0.0,0.0,0.0,6.0,0.0,0.0,0.0,0,0,0.0,0,0.0,0.0,0.0,94.0,1.3234,0.41886,3.94,0.754,0.8507399999999999,1.565,2.0636,608.4072652000001,5.1280494889999995,5.217240916000001,Urabe1988,,,,
195,0.0,0.0,0.0,0.0,0.0,6.0,0.0,0.0,0.0,0,0,0.0,0,0.0,0.0,0.0,94.0,1.3234,0.41886,3.94,0.754,0.8507399999999999,1.565,2.0636,807.1877923999999,5.139080664,5.228975385,Urabe1988,,,,
196,0.0,0.0,0.0,0.0,0.0,6.0,0.0,0.0,0.0,0,0,0.0,0,0.0,0.0,0.0,94.0,1.3234,0.41886,3.94,0.754,0.8507399999999999,1.565,2.0636,1013.4142009999999,5.150109688,5.242097085,Urabe1988,,,,
197,0.0,0.0,0.0,0.0,0.0,6.0,0.0,0.0,0.0,0,0,0.0,0,0.0,0.0,0.0,94.0,1.3234,0.41886,3.94,0.754,0.8507399999999999,1.565,2.0636,1204.864987,5.161846308,5.255922078,Urabe1988,,,,
198,0.0,0.0,0.0,0.0,0.0,3.0,0.0,0.0,0.0,0,0,0.0,0,0.0,0.0,0.0,97.0,1.3267,0.42243,3.97,0.757,0.8453700000000001,1.5575,2.0618,657.0,5.129042878,5.2258,Eddie,,,,
199,0.0,0.0,0.0,0.0,0.0,3.0,0.0,0.0,0.0,0,0,0.0,0,0.0,0.0,0.0,97.0,1.3267,0.42243,3.97,0.757,0.8453700000000001,1.5575,2.0618,667.0,5.129618463,5.226946,Eddie,,,,
200,0.0,0.0,0.0,0.0,0.0,3.0,0.0,0.0,0.0,0,0,0.0,0,0.0,0.0,0.0,97.0,1.3267,0.42243,3.97,0.757,0.8453700000000001,1.5575,2.0618,687.0,5.130758319,5.228196,Eddie,,,,
201,0.0,0.0,0.0,0.0,0.0,3.0,0.0,0.0,0.0,0,0,0.0,0,0.0,0.0,0.0,97.0,1.3267,0.42243,3.97,0.757,0.8453700000000001,1.5575,2.0618,727.0,5.132777816,5.230747,Eddie,,,,
202,0.0,0.0,0.0,0.0,0.0,3.0,0.0,0.0,0.0,0,0,0.0,0,0.0,0.0,0.0,97.0,1.3267,0.42243,3.97,0.757,0.8453700000000001,1.5575,2.0618,777.0,5.135798576,5.23402,Eddie,,,,
203,0.0,0.0,0.0,0.0,0.0,3.0,0.0,0.0,0.0,0,0,0.0,0,0.0,0.0,0.0,97.0,1.3267,0.42243,3.97,0.757,0.8453700000000001,1.5575,2.0618,827.0,5.138331433,5.23695,Eddie,,,,
204,0.0,0.0,0.0,0.0,0.0,3.0,0.0,0.0,0.0,0,0,0.0,0,0.0,0.0,0.0,97.0,1.3267,0.42243,3.97,0.757,0.8453700000000001,1.5575,2.0618,627.0,5.127317537,5.224172,Eddie,,,,
205,0.0,0.0,0.0,0.0,0.0,3.0,0.0,0.0,0.0,0,0,0.0,0,0.0,0.0,0.0,97.0,1.3267,0.42243,3.97,0.757,0.8453700000000001,1.5575,2.0618,567.0,5.12390504,5.22011,Eddie,,,,
206,0.0,0.0,0.0,0.0,0.0,3.0,0.0,0.0,0.0,0,0,0.0,0,0.0,0.0,0.0,97.0,1.3267,0.42243,3.97,0.757,0.8453700000000001,1.5575,2.0618,547.0,5.122728414,5.218714,Eddie,,,,
207,0.0,0.0,0.0,0.0,0.0,3.0,0.0,0.0,0.0,0,0,0.0,0,0.0,0.0,0.0,97.0,1.3267,0.42243,3.97,0.757,0.8453700000000001,1.5575,2.0618,537.0,5.122230611,5.217815,Eddie,,,,
208,0.0,0.0,0.0,0.0,0.0,4.0,0.0,0.0,0.0,0,0,0.0,0,0.0,0.0,0.0,96.0,1.3256,0.42123999999999995,3.96,0.7559999999999999,0.84716,1.56,2.0624,627.0,5.129079648,5.219074,Eddie,,,,
209,0.0,0.0,0.0,0.0,0.0,4.0,0.0,0.0,0.0,0,0,0.0,0,0.0,0.0,0.0,96.0,1.3256,0.42123999999999995,3.96,0.7559999999999999,0.84716,1.56,2.0624,647.0,5.129933833,5.220362000000001,Eddie,,,,
210,0.0,0.0,0.0,0.0,0.0,4.0,0.0,0.0,0.0,0,0,0.0,0,0.0,0.0,0.0,96.0,1.3256,0.42123999999999995,3.96,0.7559999999999999,0.84716,1.56,2.0624,667.0,5.131186826,5.221826999999999,Eddie,,,,
211,0.0,0.0,0.0,0.0,0.0,4.0,0.0,0.0,0.0,0,0,0.0,0,0.0,0.0,0.0,96.0,1.3256,0.42123999999999995,3.96,0.7559999999999999,0.84716,1.56,2.0624,527.0,5.1232290460000005,5.2126,Eddie,,,,
212,0.0,0.0,0.0,0.0,0.0,3.921568627,0.0,0.0,0.0,0,0,0.0,0,0.0,0.0,0.0,96.07843137,1.325686275,0.421333333,3.9607843139999996,0.7560784309999999,0.847019608,1.559803922,2.062352941,25.0,5.095193849,5.17953497,Kim1997,,,,
213,0.0,0.980584428,0.0,0.0,0.0,3.883114336,0.0,0.0,0.0,0,0,0.0,0,0.0,0.0,0.0,95.13630124,1.327787802,0.417976466,3.961168857,0.756411061,0.84597019,1.5582369090000001,2.059388115,25.0,5.0947042069999995,5.1796654669999995,Kim1997,,,,
214,0.0,1.96155355,0.0,0.0,0.0,3.8446449589999996,0.0,0.0,0.0,0,0,0.0,0,0.0,0.0,0.0,94.19380149,1.329890153,0.414618282,3.96155355,0.7567438209999999,0.8449203609999999,1.5566692819999999,2.0564221259999997,25.0,5.0937487169999995,5.179950255,Kim1997,,,,
215,0.0,2.942907593,0.0,0.0,0.0,3.806160487,0.0,0.0,0.0,0,0,0.0,0,0.0,0.0,0.0,93.25093192,1.3319933290000001,0.41125878,3.961938395,0.757076712,0.84387012,1.55510104,2.053454974,25.0,5.091707984,5.180235787,Kim1997,,,,
216,0.0,3.924646782,0.0,0.0,0.0,3.767660911,0.0,0.0,0.0,0,0,0.0,0,0.0,0.0,0.0,92.30769231,1.334097331,0.407897959,3.9623233910000004,0.7574097329999999,0.8428194659999999,1.5535321819999999,2.050486656,25.0,5.08982303,5.1812964919999995,Kim1997,,,,
217,0.0,4.906771344,0.0,0.0,0.0,3.729146222,0.0,0.0,0.0,0,0,0.0,0,0.0,0.0,0.0,91.36408243,1.3362021590000002,0.40453581899999996,3.9627085380000002,0.757742885,0.8417684000000001,1.551962709,2.047517174,25.0,5.083287034,5.18421687,Kim1997,,,,
218,0.0,9.823182711,0.0,0.0,0.0,3.536345776,0.0,0.0,0.0,0,0,0.0,0,0.0,0.0,0.0,86.64047151,1.3467387030000002,0.387705305,3.964636542,0.759410609,0.836506876,1.54410609,2.0326522590000002,25.0,5.074015065,5.1890545480000005,Kim1997,,,,
219,0.0,14.74926254,0.0,0.0,0.0,3.343166175,0.0,0.0,0.0,0,0,0.0,0,0.0,0.0,0.0,81.90757129,1.3572959690000002,0.37084169100000003,3.966568338,0.761081613,0.831235005,1.536234022,2.0177581119999997,25.0,5.063349271,5.199627768,Kim1997,,,,
220,0.0,0.0,0.0,0.0,0.0,3.921568627,0.0,0.0,0.0,0,0,0.0,0,0.0,0.0,0.0,96.07843137,1.325686275,0.421333333,3.9607843139999996,0.7560784309999999,0.847019608,1.559803922,2.062352941,25.0,5.096013072,5.179836868,Jang2004,,,,
221,0.0,0.980584428,0.0,0.0,0.0,3.883114336,0.0,0.0,0.0,0,0,0.0,0,0.0,0.0,0.0,95.13630124,1.327787802,0.417976466,3.961168857,0.756411061,0.84597019,1.5582369090000001,2.059388115,25.0,5.094248366,5.181011419,Jang2004,,,,
222,0.0,1.96155355,0.0,0.0,0.0,3.8446449589999996,0.0,0.0,0.0,0,0,0.0,0,0.0,0.0,0.0,94.19380149,1.329890153,0.414618282,3.96155355,0.7567438209999999,0.8449203609999999,1.5566692819999999,2.0564221259999997,25.0,5.09248366,5.182055465,Jang2004,,,,
223,0.0,2.942907593,0.0,0.0,0.0,3.806160487,0.0,0.0,0.0,0,0,0.0,0,0.0,0.0,0.0,93.25093192,1.3319933290000001,0.41125878,3.961938395,0.757076712,0.84387012,1.55510104,2.053454974,25.0,5.090196078,5.183099511,Jang2004,,,,
224,0.0,3.924646782,0.0,0.0,0.0,3.767660911,0.0,0.0,0.0,0,0,0.0,0,0.0,0.0,0.0,92.30769231,1.334097331,0.407897959,3.9623233910000004,0.7574097329999999,0.8428194659999999,1.5535321819999999,2.050486656,25.0,5.0882352939999995,5.184078303,Jang2004,,,,
225,0.0,4.906771344,0.0,0.0,0.0,3.729146222,0.0,0.0,0.0,0,0,0.0,0,0.0,0.0,0.0,91.36408243,1.3362021590000002,0.40453581899999996,3.9627085380000002,0.757742885,0.8417684000000001,1.551962709,2.047517174,25.0,5.085228758,5.185187602,Jang2004,,,,
