Repository: dskoda/smceramics

File: data/lattices.csv (part 2 of 4)
,Ce,Ti,Hf,Sn,Ge,Y,Sc,Yb,Er,Sm,Nd,Gd,La,In,Nb,Ta,Zr,en_p,ea,valence,pettifor,rad_ionic,rad_slater,rad_clementi,T,tetr_a,tetr_c,ref,mono_a,mono_b,mono_c,mono_beta
226,0.0,0.0,0.0,0.0,0.0,3.921568627,0.0,0.0,0.0,0,0,0.0,0,0.0,0.0,0.0,96.07843137,1.325686275,0.421333333,3.9607843139999996,0.7560784309999999,0.847019608,1.559803922,2.062352941,25.0,5.0969,5.1804,Hunter1998,,,,
227,3.924646782,0.0,0.0,0.0,0.0,3.767660911,0.0,0.0,0.0,0,0,0.0,0,0.0,0.0,0.0,92.30769231,1.317613815,0.42442072200000003,3.9623233910000004,0.7539756670000001,0.8518461540000001,1.5711930930000002,2.043422292,25.0,5.1093,5.1902,Hunter1998,,,,
228,7.8554595439999995,0.0,0.0,0.0,0.0,3.61351139,0.0,0.0,0.0,0,0,0.0,0,0.0,0.0,0.0,88.53102907,1.3095286720000001,0.42751296200000005,3.963864886,0.751869599,0.856680283,1.582600157,2.024461901,25.0,5.1241,5.2023,Hunter1998,,,,
229,11.79245283,0.0,0.0,0.0,0.0,3.459119497,0.0,0.0,0.0,0,0,0.0,0,0.0,0.0,0.0,84.74842767,1.301430818,0.430610063,3.965408805,0.74976022,0.861522013,1.594025157,2.005471698,25.0,5.1359,5.2117,Hunter1998,,,,
230,15.73564123,0.0,0.0,0.0,0.0,3.3044846580000002,0.0,0.0,0.0,0,0,0.0,0,0.0,0.0,0.0,80.95987411,1.29332022,0.43371203799999997,3.9669551530000002,0.7476475220000001,0.8663713609999999,1.605468135,1.986451613,25.0,5.1479,5.2227,Hunter1998,,,,
231,0.0,0.0,0.0,1.96155355,0.0,3.8446449589999996,0.0,0.0,0.0,0,0,0.0,0,0.0,0.0,0.0,94.19380149,1.338128678,0.436607297,3.96155355,0.7773401329999999,0.846293448,1.557650059,2.05034131,25.0,5.0966,5.1857,Hunter1998,,,,
232,0.0,0.0,0.0,3.924646782,0.0,3.767660911,0.0,0.0,0.0,0,0,0.0,0,0.0,0.0,0.0,92.30769231,1.3505808480000001,0.45189325,3.9623233910000004,0.7986185240000001,0.845566719,1.555494505,2.038320251,25.0,5.0967,5.1912,Hunter1998,,,,
233,0.0,0.0,0.0,5.889281508,0.0,3.690616411,0.0,0.0,0.0,0,0,0.0,0,0.0,0.0,0.0,90.42010208,1.363042795,0.467191205,3.963093836,0.819913624,0.844839419,1.55333726,2.026289753,25.0,5.0958,5.1968,Hunter1998,,,,
234,0.0,0.0,0.0,7.8554595439999995,0.0,3.61351139,0.0,0.0,0.0,0,0,0.0,0,0.0,0.0,0.0,88.53102907,1.375514533,0.482501178,3.963864886,0.841225452,0.844111548,1.5511783190000001,2.014249804,25.0,5.0956,5.2029,Hunter1998,,,,
235,0.0,0.0,0.0,9.823182711,0.0,3.536345776,0.0,0.0,0.0,0,0,0.0,0,0.0,0.0,0.0,86.64047151,1.3879960709999999,0.49782318299999995,3.964636542,0.8625540279999999,0.843383104,1.549017682,2.0022003930000003,25.0,5.0953,5.204,Hunter1998,,,,
236,0.0,3.924646782,0.0,0.0,0.0,3.767660911,0.0,0.0,0.0,0,0,0.0,0,0.0,0.0,0.0,92.30769231,1.334097331,0.407897959,3.9623233910000004,0.7574097329999999,0.8428194659999999,1.5535321819999999,2.050486656,25.0,5.0896,5.1836,Hunter1998,,,,
237,0.0,7.8554595439999995,0.0,0.0,0.0,3.61351139,0.0,0.0,0.0,0,0,0.0,0,0.0,0.0,0.0,88.53102907,1.3425216030000002,0.39444147700000004,3.963864886,0.7587431259999999,0.8386127259999999,1.5472505890000001,2.038601728,25.0,5.081,5.1879,Hunter1998,,,,
238,0.0,11.79245283,0.0,0.0,0.0,3.459119497,0.0,0.0,0.0,0,0,0.0,0,0.0,0.0,0.0,84.74842767,1.350959119,0.380963836,3.965408805,0.7600786159999999,0.834399371,1.540959119,2.026698113,25.0,5.0714,5.1939,Hunter1998,,,,
239,0.0,15.73564123,0.0,0.0,0.0,3.3044846580000002,0.0,0.0,0.0,0,0,0.0,0,0.0,0.0,0.0,80.95987411,1.3594099130000001,0.367464988,3.9669551530000002,0.761416208,0.830179386,1.53465775,2.0147757669999997,25.0,5.0612,5.2014,Hunter1998,,,,
240,0.0,19.68503937,0.0,0.0,0.0,3.1496062989999998,0.0,0.0,0.0,0,0,0.0,0,0.0,0.0,0.0,77.16535433,1.367874016,0.353944882,3.968503937,0.762755906,0.825952756,1.5283464569999998,2.0028346459999997,25.0,5.0557,5.2045,Hunter1998,,,,
241,0.0,0.0,0.0,0.0,0.980584428,3.883114336,0.0,0.0,0.0,0,0,0.0,0,0.0,0.0,0.0,95.13630124,1.332396548,0.428968817,3.961168857,0.767491665,0.842538145,1.5567660330000002,2.054387135,25.0,5.0944,5.1806,Hunter1998,,,,
242,0.0,0.0,0.0,0.0,1.96155355,3.8446449589999996,0.0,0.0,0.0,0,0,0.0,0,0.0,0.0,0.0,94.19380149,1.339109455,0.436607297,3.96155355,0.778909376,0.838054923,1.5537269519999999,2.046418203,25.0,5.093,5.1808,Hunter1998,,,,
243,0.0,0.0,0.0,0.0,2.942907593,3.806160487,0.0,0.0,0.0,0,0,0.0,0,0.0,0.0,0.0,93.25093192,1.345824995,0.44424877399999996,3.961938395,0.7903315679999999,0.833569943,1.5506866780000002,2.038446145,25.0,5.0909,5.1804,Hunter1998,,,,
244,0.980584428,0.0,0.0,0.0,0.0,3.883114336,0.0,0.0,0.0,0,0,0.0,0,0.0,0.0,0.0,95.13630124,1.323669347,0.42210472600000004,3.961168857,0.75555305,0.8482255340000001,1.5626495390000001,2.0576230630000003,25.0,5.100089825,5.182228887,Jang2004,,,,
245,1.96155355,0.0,0.0,0.0,0.0,3.8446449589999996,0.0,0.0,0.0,0,0,0.0,0,0.0,0.0,0.0,94.19380149,1.321651628,0.42287642200000003,3.96155355,0.755027462,0.849431934,1.5654962730000002,2.05289133,25.0,5.10413658,5.1850517730000005,Jang2004,,,,
246,2.942907593,0.0,0.0,0.0,0.0,3.806160487,0.0,0.0,0.0,0,0,0.0,0,0.0,0.0,0.0,93.25093192,1.319633118,0.423648421,3.961938395,0.754501668,0.850638807,1.568344124,2.04815774,25.0,5.1070902789999995,5.187494378999999,Jang2004,,,,
247,3.924646782,0.0,0.0,0.0,0.0,3.767660911,0.0,0.0,0.0,0,0,0.0,0,0.0,0.0,0.0,92.30769231,1.317613815,0.42442072200000003,3.9623233910000004,0.7539756670000001,0.8518461540000001,1.5711930930000002,2.043422292,25.0,5.110092961,5.189592613,Jang2004,,,,
248,4.906771344,0.0,0.0,0.0,0.0,3.729146222,0.0,0.0,0.0,0,0,0.0,0,0.0,0.0,0.0,91.36408243,1.315593719,0.425193327,3.9627085380000002,0.75344946,0.853053974,1.57404318,2.038684985,25.0,5.113094019,5.191581563,Jang2004,,,,
249,0.0,0.0,0.0,0.980584428,0.0,3.883114336,0.0,0.0,0.0,0,0,0.0,0,0.0,0.0,0.0,95.13630124,1.331906256,0.428968817,3.961168857,0.766707197,0.846656599,1.558727201,2.056348304,25.0,5.095706801,5.18104,Jang2004,,,,
250,0.0,0.0,0.0,1.96155355,0.0,3.8446449589999996,0.0,0.0,0.0,0,0,0.0,0,0.0,0.0,0.0,94.19380149,1.338128678,0.436607297,3.96155355,0.7773401329999999,0.846293448,1.557650059,2.05034131,25.0,5.096291975,5.183094403999999,Jang2004,,,,
251,0.0,0.0,0.0,2.942907593,0.0,3.806160487,0.0,0.0,0.0,0,0,0.0,0,0.0,0.0,0.0,93.25093192,1.344353541,0.44424877399999996,3.961938395,0.7879772420000001,0.845930155,1.556572494,2.04433196,25.0,5.096103167,5.185106355,Jang2004,,,,
252,0.0,0.0,0.0,3.924646782,0.0,3.767660911,0.0,0.0,0.0,0,0,0.0,0,0.0,0.0,0.0,92.30769231,1.3505808480000001,0.45189325,3.9623233910000004,0.7986185240000001,0.845566719,1.555494505,2.038320251,25.0,5.096004651,5.187601773,Jang2004,,,,
253,0.0,0.0,0.0,4.906771344,0.0,3.729146222,0.0,0.0,0.0,0,0,0.0,0,0.0,0.0,0.0,91.36408243,1.3568105990000001,0.459540726,3.9627085380000002,0.8092639840000001,0.84520314,1.554416094,2.032306183,25.0,5.096025235,5.190027703999999,Jang2004,,,,
254,0.0,0.0,0.0,0.0,0.0,3.921568627,0.0,0.0,0.0,0,0,0.0,0,0.0,0.0,0.0,96.07843137,1.325686275,0.421333333,3.9607843139999996,0.7560784309999999,0.847019608,1.559803922,2.062352941,25.0,5.095075427,5.179705027,Kim1995,,,,
255,0.0,0.0,0.0,0.0,0.980584428,3.883114336,0.0,0.0,0.0,0,0,0.0,0,0.0,0.0,0.0,95.13630124,1.332396548,0.428968817,3.961168857,0.767491665,0.842538145,1.5567660330000002,2.054387135,25.0,5.094489059,5.179819025,Kim1995,,,,
256,0.0,0.0,0.0,0.0,1.96155355,3.8446449589999996,0.0,0.0,0.0,0,0,0.0,0,0.0,0.0,0.0,94.19380149,1.339109455,0.436607297,3.96155355,0.778909376,0.838054923,1.5537269519999999,2.046418203,25.0,5.0931697730000005,5.180702092,Kim1995,,,,
257,0.0,0.0,0.0,0.0,2.942907593,3.806160487,0.0,0.0,0.0,0,0,0.0,0,0.0,0.0,0.0,93.25093192,1.345824995,0.44424877399999996,3.961938395,0.7903315679999999,0.833569943,1.5506866780000002,2.038446145,25.0,5.090974511000001,5.180813948,Kim1995,,,,
258,0.0,0.0,0.0,0.0,0.0,3.921568627,0.0,0.0,0.0,0,0,0.0,0,0.0,0.0,0.0,96.07843137,1.325686275,0.421333333,3.9607843139999996,0.7560784309999999,0.847019608,1.559803922,2.062352941,25.0,5.095154056,5.179784829,Kim1997,,,,
259,0.980584428,0.0,0.0,0.0,0.0,3.883114336,0.0,0.0,0.0,0,0,0.0,0,0.0,0.0,0.0,95.13630124,1.323669347,0.42210472600000004,3.961168857,0.75555305,0.8482255340000001,1.5626495390000001,2.0576230630000003,25.0,5.101093,5.183009355,Kim1997,,,,
260,1.96155355,0.0,0.0,0.0,0.0,3.8446449589999996,0.0,0.0,0.0,0,0,0.0,0,0.0,0.0,0.0,94.19380149,1.321651628,0.42287642200000003,3.96155355,0.755027462,0.849431934,1.5654962730000002,2.05289133,25.0,5.10323358,5.184607455,Kim1997,,,,
261,2.942907593,0.0,0.0,0.0,0.0,3.806160487,0.0,0.0,0.0,0,0,0.0,0,0.0,0.0,0.0,93.25093192,1.319633118,0.423648421,3.961938395,0.754501668,0.850638807,1.568344124,2.04815774,25.0,5.106820769,5.187291525,Kim1997,,,,
262,3.924646782,0.0,0.0,0.0,0.0,3.767660911,0.0,0.0,0.0,0,0,0.0,0,0.0,0.0,0.0,92.30769231,1.317613815,0.42442072200000003,3.9623233910000004,0.7539756670000001,0.8518461540000001,1.5711930930000002,2.043422292,25.0,5.108781533999999,5.189432104,Kim1997,,,,
263,4.906771344,0.0,0.0,0.0,0.0,3.729146222,0.0,0.0,0.0,0,0,0.0,0,0.0,0.0,0.0,91.36408243,1.315593719,0.425193327,3.9627085380000002,0.75344946,0.853053974,1.57404318,2.038684985,25.0,5.112731388,5.191573695,Kim1997,,,,
264,7.8554595439999995,0.0,0.0,0.0,0.0,3.61351139,0.0,0.0,0.0,0,0,0.0,0,0.0,0.0,0.0,88.53102907,1.3095286720000001,0.42751296200000005,3.963864886,0.751869599,0.856680283,1.582600157,2.024461901,25.0,5.124578928,5.201794809,Kim1997,,,,
265,11.79245283,0.0,0.0,0.0,0.0,3.459119497,0.0,0.0,0.0,0,0,0.0,0,0.0,0.0,0.0,84.74842767,1.301430818,0.430610063,3.965408805,0.74976022,0.861522013,1.594025157,2.005471698,25.0,5.137302273,5.212890718,Kim1997,,,,
266,15.73564123,0.0,0.0,0.0,0.0,3.3044846580000002,0.0,0.0,0.0,0,0,0.0,0,0.0,0.0,0.0,80.95987411,1.29332022,0.43371203799999997,3.9669551530000002,0.7476475220000001,0.8663713609999999,1.605468135,1.986451613,25.0,5.14948314,5.221092393,Kim1997,,,,
267,19.68503937,0.0,0.0,0.0,0.0,3.1496062989999998,0.0,0.0,0.0,0,0,0.0,0,0.0,0.0,0.0,77.16535433,1.28519685,0.43681889799999996,3.968503937,0.7455314959999999,0.871228346,1.616929134,1.967401575,25.0,5.160759875,5.230198201,Kim1997,,,,
268,0.0,0.0,0.0,0.980584428,0.0,3.883114336,0.0,0.0,0.0,0,0,0.0,0,0.0,0.0,0.0,95.13630124,1.331906256,0.428968817,3.961168857,0.766707197,0.846656599,1.558727201,2.056348304,25.0,5.094764079,5.179754481,Kim1997,,,,
269,0.0,0.0,0.0,1.96155355,0.0,3.8446449589999996,0.0,0.0,0.0,0,0,0.0,0,0.0,0.0,0.0,94.19380149,1.338128678,0.436607297,3.96155355,0.7773401329999999,0.846293448,1.557650059,2.05034131,25.0,5.094915568,5.182438551000001,Kim1997,,,,
270,0.0,0.0,0.0,2.942907593,0.0,3.806160487,0.0,0.0,0.0,0,0,0.0,0,0.0,0.0,0.0,93.25093192,1.344353541,0.44424877399999996,3.961938395,0.7879772420000001,0.845930155,1.556572494,2.04433196,25.0,5.0961520160000005,5.185844914,Kim1997,,,,
271,0.0,0.0,0.0,3.924646782,0.0,3.767660911,0.0,0.0,0.0,0,0,0.0,0,0.0,0.0,0.0,92.30769231,1.3505808480000001,0.45189325,3.9623233910000004,0.7986185240000001,0.845566719,1.555494505,2.038320251,25.0,5.096303505,5.189070451,Kim1997,,,,
272,0.0,0.0,0.0,4.906771344,0.0,3.729146222,0.0,0.0,0.0,0,0,0.0,0,0.0,0.0,0.0,91.36408243,1.3568105990000001,0.459540726,3.9627085380000002,0.8092639840000001,0.84520314,1.554416094,2.032306183,25.0,5.0953710480000005,5.189765432,Kim1997,,,,
273,0.0,0.0,0.0,5.889281508,0.0,3.690616411,0.0,0.0,0.0,0,0,0.0,0,0.0,0.0,0.0,90.42010208,1.363042795,0.467191205,3.963093836,0.819913624,0.844839419,1.55333726,2.026289753,25.0,5.094075927,5.189555268,Kim1997,,,,
274,0.0,0.0,0.0,6.872177499,0.0,3.652071471,0.0,0.0,0.0,0,0,0.0,0,0.0,0.0,0.0,89.47575103,1.36927744,0.474844689,3.963479285,0.830567446,0.844475555,1.552258001,2.02027096,25.0,5.095494212,5.191877686000001,Kim1997,,,,
275,0.0,0.0,0.0,7.8554595439999995,0.0,3.61351139,0.0,0.0,0.0,0,0,0.0,0,0.0,0.0,0.0,88.53102907,1.375514533,0.482501178,3.963864886,0.841225452,0.844111548,1.5511783190000001,2.014249804,25.0,5.094742582,5.196911486,Kim1997,,,,
276,9.0,0.0,0.0,0.0,0.0,1.0,0.0,0.0,0.0,0,0,0.0,0,0.0,0.0,0.0,90.0,1.31,0.43146999999999996,3.99,0.753825,0.85349,1.5795,2.0174,25.0,5.118309697,5.211855498,Urabe1988,,,,
277,11.0,0.0,0.0,0.0,0.0,1.0,0.0,0.0,0.0,0,0,0.0,0,0.0,0.0,0.0,88.0,1.3058,0.43295,3.99,0.752675,0.85609,1.5855,2.0078,25.0,5.123770203,5.215024289,Urabe1988,,,,
278,13.0,0.0,0.0,0.0,0.0,1.0,0.0,0.0,0.0,0,0,0.0,0,0.0,0.0,0.0,86.0,1.3016,0.43443000000000004,3.99,0.751525,0.85869,1.5915,1.9982,25.0,5.131397562,5.220334831000001,Urabe1988,,,,
279,7.0,0.0,0.0,0.0,0.0,2.0,0.0,0.0,0.0,0,0,0.0,0,0.0,0.0,0.0,91.0,1.3131,0.4288,3.98,0.753975,0.8526799999999999,1.5759999999999998,2.0276,25.0,5.114544935,5.203066291,Urabe1988,,,,
280,9.0,0.0,0.0,0.0,0.0,2.0,0.0,0.0,0.0,0,0,0.0,0,0.0,0.0,0.0,89.0,1.3089,0.43028,3.98,0.752825,0.8552799999999999,1.5819999999999999,2.0180000000000002,25.0,5.121220445,5.207680451,Urabe1988,,,,
281,3.0,0.0,0.0,0.0,0.0,3.0,0.0,0.0,0.0,0,0,0.0,0,0.0,0.0,0.0,94.0,1.3204,0.42465,3.97,0.755275,0.8492700000000001,1.5665,2.0474,25.0,5.102994095,5.189183917,Urabe1988,,,,
282,5.0,0.0,0.0,0.0,0.0,3.0,0.0,0.0,0.0,0,0,0.0,0,0.0,0.0,0.0,92.0,1.3162,0.42613,3.97,0.754125,0.8518700000000001,1.5725,2.0378,25.0,5.110885985,5.195616316000001,Urabe1988,,,,
283,7.0,0.0,0.0,0.0,0.0,3.0,0.0,0.0,0.0,0,0,0.0,0,0.0,0.0,0.0,90.0,1.3119999999999998,0.42761000000000005,3.97,0.752975,0.8544700000000001,1.5785,2.0282,25.0,5.117031976,5.200495818,Urabe1988,,,,
284,9.0,0.0,0.0,0.0,0.0,3.0,0.0,0.0,0.0,0,0,0.0,0,0.0,0.0,0.0,88.0,1.3078,0.42908999999999997,3.97,0.751825,0.8570700000000001,1.5845,2.0186,25.0,5.123549685,5.205110441,Urabe1988,,,,
285,1.0,0.0,0.0,0.0,0.0,4.0,0.0,0.0,0.0,0,0,0.0,0,0.0,0.0,0.0,95.0,1.3235,0.42198,3.96,0.755425,0.84846,1.5630000000000002,2.0576,25.0,5.098752262,5.1826412060000004,Urabe1988,,,,
286,3.0,0.0,0.0,0.0,0.0,4.0,0.0,0.0,0.0,0,0,0.0,0,0.0,0.0,0.0,93.0,1.3193,0.42346000000000006,3.96,0.754275,0.85106,1.569,2.048,25.0,5.105269512,5.187630555,Urabe1988,,,,
287,5.0,0.0,0.0,0.0,0.0,4.0,0.0,0.0,0.0,0,0,0.0,0,0.0,0.0,0.0,91.0,1.3151,0.42494,3.96,0.753125,0.8536600000000001,1.575,2.0384,25.0,5.1118911989999996,5.193045843,Urabe1988,,,,
288,5.0,0.0,0.0,0.0,0.0,2.0,0.0,0.0,0.0,0,0,0.0,0,0.0,0.0,0.0,93.0,1.3173,0.42732,3.98,0.755125,0.85008,1.57,2.0372,600.0,5.139121619,5.238847763,Urabe1989,,,,
289,5.0,0.0,0.0,0.0,0.0,2.0,0.0,0.0,0.0,0,0,0.0,0,0.0,0.0,0.0,93.0,1.3173,0.42732,3.98,0.755125,0.85008,1.57,2.0372,800.0,5.150879838,5.252803795,Urabe1990,,,,
290,5.0,0.0,0.0,0.0,0.0,2.0,0.0,0.0,0.0,0,0,0.0,0,0.0,0.0,0.0,93.0,1.3173,0.42732,3.98,0.755125,0.85008,1.57,2.0372,1000.0,5.161814272,5.2678595239999995,Urabe1991,,,,
291,5.0,0.0,0.0,0.0,0.0,3.0,0.0,0.0,0.0,0,0,0.0,0,0.0,0.0,0.0,92.0,1.3162,0.42613,3.97,0.754125,0.8518700000000001,1.5725,2.0378,450.0,5.133942588,5.224327632,Urabe1992,,,,
292,5.0,0.0,0.0,0.0,0.0,3.0,0.0,0.0,0.0,0,0,0.0,0,0.0,0.0,0.0,92.0,1.3162,0.42613,3.97,0.754125,0.8518700000000001,1.5725,2.0378,600.0,5.142692669,5.235551045,Urabe1993,,,,
293,5.0,0.0,0.0,0.0,0.0,3.0,0.0,0.0,0.0,0,0,0.0,0,0.0,0.0,0.0,92.0,1.3162,0.42613,3.97,0.754125,0.8518700000000001,1.5725,2.0378,750.0,5.150893693,5.245674759,Urabe1994,,,,
294,3.0,0.0,0.0,0.0,0.0,3.0,0.0,0.0,0.0,0,0,0.0,0,0.0,0.0,0.0,94.0,1.3204,0.42465,3.97,0.755275,0.8492700000000001,1.5665,2.0474,550.0,5.131717461,5.225948678,Urabe1995,,,,
295,3.0,0.0,0.0,0.0,0.0,3.0,0.0,0.0,0.0,0,0,0.0,0,0.0,0.0,0.0,94.0,1.3204,0.42465,3.97,0.755275,0.8492700000000001,1.5665,2.0474,700.0,5.140467542,5.236621845,Urabe1996,,,,
296,3.0,0.0,0.0,0.0,0.0,3.0,0.0,0.0,0.0,0,0,0.0,0,0.0,0.0,0.0,94.0,1.3204,0.42465,3.97,0.755275,0.8492700000000001,1.5665,2.0474,850.0,5.148118717,5.246746746,Urabe1997,,,,
297,7.0,0.0,0.0,0.0,0.0,2.0,0.0,0.0,0.0,0,0,0.0,0,0.0,0.0,0.0,91.0,1.3131,0.4288,3.98,0.753975,0.8526799999999999,1.5759999999999998,2.0276,450.0,5.1372397030000005,5.232844948,Urabe1998,,,,
298,7.0,0.0,0.0,0.0,0.0,2.0,0.0,0.0,0.0,0,0,0.0,0,0.0,0.0,0.0,91.0,1.3131,0.4288,3.98,0.753975,0.8526799999999999,1.5759999999999998,2.0276,600.0,5.145165604,5.2437928419999995,Urabe1999,,,,
299,7.0,0.0,0.0,0.0,0.0,2.0,0.0,0.0,0.0,0,0,0.0,0,0.0,0.0,0.0,91.0,1.3131,0.4288,3.98,0.753975,0.8526799999999999,1.5759999999999998,2.0276,750.0,5.153640958,5.254466009,Urabe2000,,,,
300,11.0,0.0,0.0,0.0,0.0,0.0,0.0,0.0,0.0,0,0,0.0,0,0.0,0.0,0.0,89.0,1.3069,0.43413999999999997,4.0,0.753675,0.8543,1.5830000000000002,2.0072,25.0,5.122000000000001,5.218,Li1994_II,,,,
301,16.0,0.0,0.0,0.0,0.0,0.0,0.0,0.0,0.0,0,0,0.0,0,0.0,0.0,0.0,84.0,1.2964,0.43783999999999995,4.0,0.7508,0.8608,1.598,1.9832,25.0,5.138999999999999,5.231,Li1994_II,,,,
302,25.0,0.0,0.0,0.0,0.0,0.0,0.0,0.0,0.0,0,0,0.0,0,0.0,0.0,0.0,75.0,1.2775,0.4445,4.0,0.745625,0.8725,1.625,1.94,25.0,5.169,5.252999999999999,Li1994_II,,,,
303,0.0,0.0,0.0,0.0,5.0,0.0,0.0,0.0,0.0,0,0,0.0,0,0.0,0.0,0.0,95.0,1.364,0.4647,4.0,0.818,0.8175,1.535,2.0195,25.0,5.0760000000000005,5.187,Li1994_II,,,,
304,0.0,0.0,0.0,0.0,10.0,0.0,0.0,0.0,0.0,0,0,0.0,0,0.0,0.0,0.0,90.0,1.3980000000000001,0.5034,4.0,0.8759999999999999,0.795,1.52,1.979,25.0,5.063,5.188,Li1994_II,,,,
305,0.0,0.0,0.0,0.0,15.0,0.0,0.0,0.0,0.0,0,0,0.0,0,0.0,0.0,0.0,85.0,1.432,0.5421,4.0,0.934,0.7725,1.505,1.9385,25.0,5.042,5.204,Li1994_II,,,,
306,0.0,0.0,0.0,0.0,0.0,5.825242717999999,0.0,0.0,0.0,0,0,0.0,0,0.0,0.0,0.0,94.17475728,1.323592233,0.419067961,3.9417475730000002,0.754174757,0.8504271840000001,1.564563107,2.0634951459999997,25.0,5.106,5.1808,Li1994_I,,,,
307,0.0,0.0,0.0,0.0,0.0,9.090909091,0.0,0.0,0.0,0,0,0.0,0,0.0,9.090909091,0.0,81.81818182,1.344545455,0.45763636399999996,4.0,0.7563636359999999,0.8471818179999999,1.5636363640000002,2.058181818,25.0,5.105,5.227,Li1994_III,,,,
308,0.0,0.0,0.0,0.0,0.0,16.66666667,0.0,0.0,0.0,0,0,0.0,0,0.0,16.66666667,0.0,66.66666667,1.3566666669999998,0.484,4.0,0.7533333329999999,0.853166667,1.575,2.056666667,25.0,5.114,5.249,Li1994_III,,,,
309,0.0,3.921568627,0.0,0.0,0.0,0.0,0.0,0.0,0.0,0,0,0.0,0,0.0,0.0,0.0,96.07843137,1.338235294,0.41239215700000004,4.0,0.761176471,0.8360784309999999,1.544117647,2.048235294,25.0,5.0961,5.1805,Kim1993,,,,
310,0.0,3.921568627,0.0,0.0,0.0,0.0,0.0,0.0,0.0,0,0,0.0,0,0.0,0.0,0.0,96.07843137,1.338235294,0.41239215700000004,4.0,0.761176471,0.8360784309999999,1.544117647,2.048235294,300.0,5.1081,5.1966,Kim1993,,,,
311,0.0,3.921568627,0.0,0.0,0.0,0.0,0.0,0.0,0.0,0,0,0.0,0,0.0,0.0,0.0,96.07843137,1.338235294,0.41239215700000004,4.0,0.761176471,0.8360784309999999,1.544117647,2.048235294,500.0,5.1194,5.2107,Kim1993,,,,
312,0.0,3.921568627,0.0,0.0,0.0,0.0,0.0,0.0,0.0,0,0,0.0,0,0.0,0.0,0.0,96.07843137,1.338235294,0.41239215700000004,4.0,0.761176471,0.8360784309999999,1.544117647,2.048235294,700.0,5.1299,5.2241,Kim1993,,,,
313,0.0,3.921568627,0.0,0.0,0.0,0.0,0.0,0.0,0.0,0,0,0.0,0,0.0,0.0,0.0,96.07843137,1.338235294,0.41239215700000004,4.0,0.761176471,0.8360784309999999,1.544117647,2.048235294,900.0,5.1406,5.2364,Kim1993,,,,
314,0.0,3.915810083,0.0,0.0,0.0,0.0,0.0,0.0,0.0,0,0,0.0,0,0.0,0.293685756,0.0,95.79050416,1.339016153,0.41378365100000003,4.002936858,0.7613509540000001,0.8357905040000001,1.5438325990000001,2.048017621,25.0,5.0957,5.1825,Kim1993,,,,
315,0.0,3.915810083,0.0,0.0,0.0,0.0,0.0,0.0,0.0,0,0,0.0,0,0.0,0.293685756,0.0,95.79050416,1.339016153,0.41378365100000003,4.002936858,0.7613509540000001,0.8357905040000001,1.5438325990000001,2.048017621,300.0,5.1074,5.1977,Kim1993,,,,
316,0.0,3.915810083,0.0,0.0,0.0,0.0,0.0,0.0,0.0,0,0,0.0,0,0.0,0.293685756,0.0,95.79050416,1.339016153,0.41378365100000003,4.002936858,0.7613509540000001,0.8357905040000001,1.5438325990000001,2.048017621,500.0,5.1187,5.2117,Kim1993,,,,
317,0.0,3.915810083,0.0,0.0,0.0,0.0,0.0,0.0,0.0,0,0,0.0,0,0.0,0.293685756,0.0,95.79050416,1.339016153,0.41378365100000003,4.002936858,0.7613509540000001,0.8357905040000001,1.5438325990000001,2.048017621,700.0,5.1301,5.2255,Kim1993,,,,
318,0.0,3.915810083,0.0,0.0,0.0,0.0,0.0,0.0,0.0,0,0,0.0,0,0.0,0.293685756,0.0,95.79050416,1.339016153,0.41378365100000003,4.002936858,0.7613509540000001,0.8357905040000001,1.5438325990000001,2.048017621,900.0,5.1412,5.2385,Kim1993,,,,
319,0.0,3.910068426,0.0,0.0,0.0,0.0,0.0,0.0,0.0,0,0,0.0,0,0.0,0.586510264,0.0,95.50342131,1.3397947209999999,0.415171065,4.0058651030000005,0.7615249270000001,0.835503421,1.543548387,2.047800587,25.0,5.0949,5.1831,Kim1993,,,,
320,0.0,3.910068426,0.0,0.0,0.0,0.0,0.0,0.0,0.0,0,0,0.0,0,0.0,0.586510264,0.0,95.50342131,1.3397947209999999,0.415171065,4.0058651030000005,0.7615249270000001,0.835503421,1.543548387,2.047800587,300.0,5.107,5.1988,Kim1993,,,,
321,0.0,3.910068426,0.0,0.0,0.0,0.0,0.0,0.0,0.0,0,0,0.0,0,0.0,0.586510264,0.0,95.50342131,1.3397947209999999,0.415171065,4.0058651030000005,0.7615249270000001,0.835503421,1.543548387,2.047800587,500.0,5.1191,5.2158,Kim1993,,,,
322,0.0,3.910068426,0.0,0.0,0.0,0.0,0.0,0.0,0.0,0,0,0.0,0,0.0,0.586510264,0.0,95.50342131,1.3397947209999999,0.415171065,4.0058651030000005,0.7615249270000001,0.835503421,1.543548387,2.047800587,700.0,5.1299,5.2277,Kim1993,,,,
323,0.0,3.910068426,0.0,0.0,0.0,0.0,0.0,0.0,0.0,0,0,0.0,0,0.0,0.586510264,0.0,95.50342131,1.3397947209999999,0.415171065,4.0058651030000005,0.7615249270000001,0.835503421,1.543548387,2.047800587,900.0,5.1436,5.2455,Kim1993,,,,
324,0.0,3.904343582,0.0,0.0,0.0,0.0,0.0,0.0,0.0,0,0,0.0,0,0.0,0.878477306,0.0,95.21717911,1.34057101,0.416554417,4.008784773,0.7616983890000001,0.835217179,1.5432650069999998,2.047584187,25.0,5.0942,5.1855,Kim1993,,,,
325,0.0,3.904343582,0.0,0.0,0.0,0.0,0.0,0.0,0.0,0,0,0.0,0,0.0,0.878477306,0.0,95.21717911,1.34057101,0.416554417,4.008784773,0.7616983890000001,0.835217179,1.5432650069999998,2.047584187,500.0,5.1209,5.22,Kim1993,,,,
326,0.0,3.904343582,0.0,0.0,0.0,0.0,0.0,0.0,0.0,0,0,0.0,0,0.0,0.878477306,0.0,95.21717911,1.34057101,0.416554417,4.008784773,0.7616983890000001,0.835217179,1.5432650069999998,2.047584187,700.0,5.1321,5.2339,Kim1993,,,,
327,0.0,3.904343582,0.0,0.0,0.0,0.0,0.0,0.0,0.0,0,0,0.0,0,0.0,0.878477306,0.0,95.21717911,1.34057101,0.416554417,4.008784773,0.7616983890000001,0.835217179,1.5432650069999998,2.047584187,900.0,5.1445,5.2495,Kim1993,,,,
328,0.0,0.0,0.0,0.0,0.0,3.8919533019999997,0.0,0.0,0.0,0,0,0.0,0,0.0,0.0,0.0,96.1080467,1.325718851,0.421368576,3.961080467,0.756108047,0.8469665959999999,1.5597298830000002,2.062335172,25.0,5.096667525,5.175075283,Yoshimura1990,,,,
329,0.0,0.0,0.0,0.0,0.0,4.715947433,0.0,0.0,0.0,0,0,0.0,0,0.0,0.0,0.0,95.28405257,1.324812458,0.42038802299999994,3.952840526,0.755284053,0.848441546,1.561789869,2.062829568,25.0,5.097855782,5.173868716,Yoshimura1990,,,,
330,0.0,0.0,0.0,0.0,0.0,5.575078738999999,0.0,0.0,0.0,0,0,0.0,0,0.0,0.0,0.0,94.42492126,1.3238674129999999,0.41936565600000003,3.944249213,0.7544249209999999,0.849979391,1.5639376969999998,2.063345047,25.0,5.100909636,5.171674195,Yoshimura1990,,,,
331,0.0,0.0,0.0,0.0,0.0,5.676726079,0.0,0.0,0.0,0,0,0.0,0,0.0,0.0,0.0,94.32327392,1.323755601,0.41924469600000003,3.943232739,0.7543232740000001,0.85016134,1.564191815,2.063406036,25.0,5.101821784,5.165904024,Yoshimura1990,,,,
332,0.0,0.0,0.0,0.0,0.0,6.61703953,0.0,0.0,0.0,0,0,0.0,0,0.0,0.0,0.0,93.38296047,1.322721257,0.41812572299999995,3.933829605,0.75338296,0.851844501,1.5665425990000001,2.063970224,25.0,5.101969093,5.168939904,Yoshimura1990,,,,
333,0.0,0.0,0.0,0.0,0.0,6.935054782999999,0.0,0.0,0.0,0,0,0.0,0,0.0,0.0,0.0,93.06494522,1.32237144,0.417747285,3.930649452,0.753064945,0.8524137479999999,1.5673376369999998,2.064161033,25.0,5.107077432,5.165931348,Yoshimura1990,,,,
334,0.0,0.0,0.0,0.0,0.0,7.590558432000001,0.0,0.0,0.0,0,0,0.0,0,0.0,0.0,0.0,92.40944157,1.321650386,0.416967235,3.9240944160000004,0.752409442,0.8535870999999999,1.568976396,2.064554335,25.0,5.106837151000001,5.166858915,Yoshimura1990,,,,
335,0.0,0.0,0.0,0.0,0.0,8.39123783,0.0,0.0,0.0,0,0,0.0,0,0.0,0.0,0.0,91.60876217,1.320769638,0.416014427,3.916087622,0.751608762,0.855020316,1.570978095,2.065034743,25.0,5.1099341439999995,5.158454927,Yoshimura1990,,,,
336,0.0,0.0,0.0,0.0,0.0,8.468761838999999,0.0,0.0,0.0,0,0,0.0,0,0.0,0.0,0.0,91.53123816,1.320684362,0.41592217299999995,3.9153123819999998,0.751531238,0.8551590840000001,1.571171905,2.0650812569999997,25.0,5.108053447,5.163448068,Yoshimura1990,,,,
337,0.0,0.0,0.0,0.0,0.0,9.126078411,0.0,0.0,0.0,0,0,0.0,0,0.0,0.0,0.0,90.87392159,1.3199613140000002,0.41513996700000005,3.9087392160000003,0.750873922,0.85633568,1.5728151959999999,2.065475647,25.0,5.112206187,5.157183036,Yoshimura1990,,,,
338,0.0,0.0,0.0,0.0,0.0,9.435662423,0.0,0.0,0.0,0,0,0.0,0,0.0,0.0,0.0,90.56433758,1.3196207709999999,0.41477156200000004,3.9056433760000004,0.750564338,0.8568898359999999,1.573589156,2.065661397,25.0,5.11301799,5.160577588,Yoshimura1990,,,,
339,0.0,0.0,0.0,0.0,0.0,9.528383904,0.0,0.0,0.0,0,0,0.0,0,0.0,0.0,0.0,90.47161609999999,1.319518778,0.41466122299999997,3.904716161,0.7504716159999999,0.8570558070000001,1.57382096,2.06571703,25.0,5.113908283,5.164954586,Yoshimura1990,,,,
340,0.0,0.0,0.0,0.0,0.0,10.29380937,0.0,0.0,0.0,0,0,0.0,0,0.0,0.0,0.0,89.70619063,1.31867681,0.413750367,3.8970619060000002,0.7497061909999999,0.8584259190000001,1.5757345230000002,2.066176286,25.0,5.115945235,5.160661701,Yoshimura1990,,,,
341,0.0,0.0,0.0,0.0,0.0,10.61927883,0.0,0.0,0.0,0,0,0.0,0,0.0,0.0,0.0,89.38072117,1.318318793,0.41336305799999995,3.893807212,0.749380721,0.859008509,1.576548197,2.066371567,25.0,5.120730662,5.15389698,Yoshimura1990,,,,
342,0.0,0.0,0.0,0.0,0.0,11.22926505,0.0,0.0,0.0,0,0,0.0,0,0.0,0.0,0.0,88.77073495,1.317647808,0.412637175,3.887707349,0.748770735,0.8601003840000001,1.5780731630000002,2.066737559,25.0,5.121050321,5.157588298,Yoshimura1990,,,,
343,0.0,0.0,0.0,0.0,0.0,11.98074846,0.0,0.0,0.0,0,0,0.0,0,0.0,0.0,0.0,88.01925154,1.316821177,0.411742909,3.880192515,0.7480192520000001,0.86144554,1.579951871,2.067188449,25.0,5.121357059,5.15685382,Yoshimura1990,,,,
344,0.0,0.0,0.0,0.0,0.0,11.98216764,0.0,0.0,0.0,0,0,0.0,0,0.0,0.0,0.0,88.01783236,1.3168196159999999,0.411741221,3.8801783239999996,0.748017832,0.86144808,1.579955419,2.067189301,25.0,5.12130583,5.153680218,Yoshimura1990,,,,
345,0.0,0.0,0.0,0.0,0.0,0.0,4.0,0.0,0.0,0,0,0.0,0,0.0,0.0,0.0,96.0,1.3312,0.41648,3.96,0.7564,0.8412,1.5519999999999998,2.0512,25.0,5.085012207,5.165237006,Yoshimura1990,,,,
346,0.0,0.0,0.0,0.0,0.0,0.0,6.0,0.0,0.0,0,0,0.0,0,0.0,0.0,0.0,94.0,1.3318,0.41172,3.94,0.7546,0.8418,1.5530000000000002,2.0468,25.0,5.085653968,5.156673217,Yoshimura1990,,,,
347,0.0,0.0,0.0,0.0,0.0,0.0,8.0,0.0,0.0,0,0,0.0,0,0.0,0.0,0.0,92.0,1.3324,0.40696,3.92,0.7528,0.8424,1.554,2.0424,25.0,5.083806481,5.1467418689999995,Yoshimura1990,,,,
348,0.0,0.0,0.0,0.0,0.0,0.0,10.0,0.0,0.0,0,0,0.0,0,0.0,0.0,0.0,90.0,1.3330000000000002,0.4022,3.9,0.7509999999999999,0.843,1.555,2.0380000000000003,25.0,5.084198337,5.137556488,Yoshimura1990,,,,
349,0.0,0.0,0.0,0.0,0.0,0.0,12.0,0.0,0.0,0,0,0.0,0,0.0,0.0,0.0,88.0,1.3336,0.39744,3.88,0.7492,0.8436,1.556,2.0336,25.0,5.0853367369999996,5.129864195,Yoshimura1990,,,,
350,0.0,0.0,0.0,0.0,0.0,0.0,0.0,6.0,0.0,0,0,0.0,0,0.0,0.0,0.0,94.0,1.3162,0.43044,3.94,0.7531,0.8487,1.5619999999999998,2.0696,25.0,5.099707587,5.1653792460000005,Yoshimura1990,,,,
351,0.0,0.0,0.0,0.0,0.0,0.0,0.0,7.0,0.0,0,0,0.0,0,0.0,0.0,0.0,93.0,1.3139,0.43118,3.93,0.75195,0.85015,1.564,2.0712,25.0,5.101707975,5.160414292,Yoshimura1990,,,,
352,0.0,0.0,0.0,0.0,0.0,0.0,0.0,8.0,0.0,0,0,0.0,0,0.0,0.0,0.0,92.0,1.3116,0.43191999999999997,3.92,0.7508,0.8516,1.5659999999999998,2.0728,25.0,5.10445289,5.1586810960000005,Yoshimura1990,,,,
353,0.0,0.0,0.0,0.0,0.0,0.0,0.0,9.694179205,0.0,0,0,0.0,0,0.0,0.0,0.0,90.30582079,1.307703388,0.43317369299999997,3.903058208,0.7488516940000001,0.85405656,1.569388358,2.075510687,25.0,5.106707216,5.154344073,Yoshimura1990,,,,
354,0.0,0.0,0.0,0.0,0.0,0.0,0.0,10.0,0.0,0,0,0.0,0,0.0,0.0,0.0,90.0,1.307,0.4334,3.9,0.7485,0.8545,1.57,2.076,25.0,5.108576025,5.151610395,Yoshimura1990,,,,
355,0.0,0.0,0.0,0.0,0.0,0.0,0.0,12.0,0.0,0,0,0.0,0,0.0,0.0,0.0,88.0,1.3024,0.43488000000000004,3.88,0.7462,0.8574,1.574,2.0792,25.0,5.114565088,5.14304747,Yoshimura1990,,,,
356,0.0,0.0,0.0,0.0,0.0,0.0,0.0,12.21231697,0.0,0,0,0.0,0,0.0,0.0,0.0,87.78768303,1.301911671,0.435037115,3.87787683,0.745955835,0.85770786,1.574424634,2.079539707,25.0,5.113322192,5.14690543,Yoshimura1990,,,,
357,0.0,0.0,0.0,0.0,0.0,0.0,0.0,0.0,4.0,0,0,0.0,0,0.0,0.0,0.0,96.0,1.3264,0.42896000000000006,3.96,0.7568,0.8465600000000001,1.558,2.068,25.0,5.095087236,5.171828644,Yoshimura1990,,,,
358,0.0,0.0,0.0,0.0,0.0,0.0,0.0,0.0,6.0,0,0,0.0,0,0.0,0.0,0.0,94.0,1.3246,0.43044,3.94,0.7552,0.8498399999999999,1.5619999999999998,2.072,25.0,5.101200386,5.167369837,Yoshimura1990,,,,
359,0.0,0.0,0.0,0.0,0.0,0.0,0.0,0.0,8.0,0,0,0.0,0,0.0,0.0,0.0,92.0,1.3228,0.43191999999999997,3.92,0.7536,0.8531200000000001,1.5659999999999998,2.076,25.0,5.107314401,5.161542896,Yoshimura1990,,,,
360,0.0,0.0,0.0,0.0,0.0,0.0,0.0,0.0,10.0,0,0,0.0,0,0.0,0.0,0.0,90.0,1.321,0.4334,3.9,0.752,0.8564,1.57,2.08,25.0,5.114297607,5.157829769,Yoshimura1990,,,,
361,0.0,0.0,0.0,0.0,0.0,0.0,0.0,0.0,12.0,0,0,0.0,0,0.0,0.0,0.0,88.0,1.3192,0.43488000000000004,3.88,0.7504,0.8596799999999999,1.574,2.084,25.0,5.122525437,5.148395637,Yoshimura1990,,,,
362,0.0,0.0,0.0,0.0,0.0,0.0,0.0,0.0,0.0,0,0,4.0,0,0.0,0.0,0.0,96.0,1.3248,0.42896000000000006,3.96,0.7572,0.84852,1.56,2.0708,25.0,5.097575043,5.184266528,Yoshimura1990,,,,
363,0.0,0.0,0.0,0.0,0.0,0.0,0.0,0.0,0.0,0,0,7.0,0,0.0,0.0,0.0,93.0,1.3209,0.43118,3.93,0.7551,0.8549100000000001,1.5675,2.0789,25.0,5.10954366,5.176957159,Yoshimura1990,,,,
364,0.0,0.0,0.0,0.0,0.0,0.0,0.0,0.0,0.0,0,0,9.722300658,0,0.0,0.0,0.0,90.27769934,1.317361009,0.43319450200000004,3.9027769930000002,0.75319439,0.8607084999999999,1.574305752,2.086250212,25.0,5.123996051000001,5.173374171,Yoshimura1990,,,,
365,0.0,0.0,0.0,0.0,0.0,0.0,0.0,0.0,0.0,0,0,12.0,0,0.0,0.0,0.0,88.0,1.3144,0.43488000000000004,3.88,0.7516,0.86556,1.58,2.0924,25.0,5.133844802,5.168421607,Yoshimura1990,,,,
366,0.0,0.0,0.0,0.0,0.0,0.0,0.0,0.0,0.0,4,0,0.0,0,0.0,0.0,0.0,96.0,1.3236,0.42896000000000006,3.96,0.7573,0.84956,1.5619999999999998,2.0728,25.0,5.101803538,5.18152968,Yoshimura1990,,,,
367,0.0,0.0,0.0,0.0,0.0,0.0,0.0,0.0,0.0,6,0,0.0,0,0.0,0.0,0.0,94.0,1.3204,0.43044,3.94,0.75595,0.85434,1.568,2.0792,25.0,5.111399215,5.180429025,Yoshimura1990,,,,
368,0.0,0.0,0.0,0.0,0.0,0.0,0.0,0.0,0.0,8,0,0.0,0,0.0,0.0,0.0,92.0,1.3172,0.43191999999999997,3.92,0.7546,0.8591200000000001,1.574,2.0856,25.0,5.1209951810000005,5.1787067780000005,Yoshimura1990,,,,
369,0.0,0.0,0.0,0.0,0.0,0.0,0.0,0.0,0.0,10,0,0.0,0,0.0,0.0,0.0,90.0,1.314,0.4334,3.9,0.75325,0.8639,1.58,2.092,25.0,5.132332121,5.177730211,Yoshimura1990,,,,
370,0.0,0.0,0.0,0.0,0.0,0.0,0.0,0.0,0.0,12,0,0.0,0,0.0,0.0,0.0,88.0,1.3108,0.43488000000000004,3.88,0.7519,0.8686799999999999,1.5859999999999999,2.0984,25.0,5.142799007,5.1742669889999995,Yoshimura1990,,,,
371,0.0,0.0,0.0,0.0,0.0,0.0,0.0,0.0,0.0,0,4,0.0,0,0.0,0.0,0.0,96.0,1.3224,0.42896000000000006,3.96,0.7575,0.8507600000000001,1.5619999999999998,2.06,25.0,5.103545378,5.188122182,Yoshimura1990,,,,
372,0.0,0.0,0.0,0.0,0.0,0.0,0.0,0.0,0.0,0,6,0.0,0,0.0,0.0,0.0,94.0,1.3186,0.43044,3.94,0.75625,0.85614,1.568,2.06,25.0,5.116499494,5.186897439,Yoshimura1990,,,,
373,0.0,0.0,0.0,0.0,0.0,0.0,0.0,0.0,0.0,0,8,0.0,0,0.0,0.0,0.0,92.0,1.3148,0.43191999999999997,3.92,0.755,0.8615200000000001,1.574,2.06,25.0,5.1287070660000005,5.1864189519999995,Yoshimura1990,,,,
374,0.0,0.0,0.0,0.0,0.0,0.0,0.0,0.0,0.0,0,10,0.0,0,0.0,0.0,0.0,90.0,1.311,0.4334,3.9,0.75375,0.8669,1.58,2.06,25.0,5.141287767,5.18643768,Yoshimura1990,,,,
375,0.0,0.0,0.0,0.0,0.0,0.0,0.0,0.0,0.0,0,12,0.0,0,0.0,0.0,0.0,88.0,1.3072,0.43488000000000004,3.88,0.7525,0.8722799999999999,1.5859999999999999,2.06,25.0,5.153122787,5.18633088,Yoshimura1990,,,,
376,0.0,0.0,0.0,0.0,0.0,3.921568627,0.0,0.0,0.0,0,0,0.0,0,0.0,0.0,0.0,96.07843137,1.325686275,0.421333333,3.9607843139999996,0.7560784309999999,0.847019608,1.559803922,2.062352941,25.0,5.0971,5.1812,Kim1990,,,,
377,0.0,0.0,0.0,0.0,0.0,3.915810083,0.0,0.0,0.0,0,0,0.0,0,0.0,0.0,0.293685756,95.79050416,1.326191875,0.421034753,3.963778757,0.75628977,0.8467156140000001,1.559495839,2.062173275,25.0,5.0966,5.182,Kim1990,,,,
378,0.0,0.0,0.0,0.0,0.0,3.910068426,0.0,0.0,0.0,0,0,0.0,0,0.0,0.0,0.586510264,95.50342131,1.326695992,0.42073704799999995,3.966764418,0.7565004890000001,0.846412512,1.5591886609999999,2.061994135,25.0,5.0961,5.1851,Kim1990,,,,
379,0.0,0.0,0.0,0.0,0.0,3.902439024,0.0,0.0,0.0,0,0,0.0,0,0.0,0.0,0.975609756,95.12195122,1.327365854,0.42034146299999997,3.9707317069999997,0.756780488,0.846009756,1.558780488,2.061756098,25.0,5.093,5.1854,Kim1990,,,,
380,0.0,0.0,0.0,0.0,0.0,5.825242717999999,0.0,0.0,0.0,0,0,0.0,0,0.0,0.0,0.0,94.17475728,1.323592233,0.419067961,3.9417475730000002,0.754174757,0.8504271840000001,1.564563107,2.0634951459999997,25.0,5.0984,5.1792,Kim1990,,,,
381,0.0,0.0,0.0,0.0,0.0,5.7971014489999995,0.0,0.0,0.0,0,0,0.0,0,0.0,0.0,0.966183575,93.23671498,1.3252656999999999,0.418096618,3.951690821,0.754879227,0.849410628,1.56352657,2.062898551,25.0,5.1024,5.1849,Kim1990,,,,
382,0.0,0.0,0.0,0.0,0.0,5.769230769,0.0,0.0,0.0,0,0,0.0,0,0.0,0.0,1.9230769230000002,92.30769231,1.326923077,0.417134615,3.961538462,0.755576923,0.848403846,1.5625,2.062307692,25.0,5.0984,5.1924,Kim1990,,,,
383,0.0,0.0,0.0,0.0,0.0,5.741626794,0.0,0.0,0.0,0,0,0.0,0,0.0,0.0,2.870813397,91.38755981,1.328564593,0.416181818,3.971291866,0.756267943,0.8474066990000001,1.561483254,2.061722488,25.0,5.0989,5.1949,Kim1990,,,,
384,0.0,0.0,0.0,0.0,0.0,5.7971014489999995,0.0,0.0,0.0,0,0,0.0,0,0.0,0.966183575,0.0,93.23671498,1.326231884,0.42361352700000005,3.951690821,0.754782609,0.849410628,1.56352657,2.062705314,25.0,5.0962,5.1857,Kim1990,,,,
385,0.0,0.0,0.0,0.0,0.0,5.769230769,0.0,0.0,0.0,0,0,0.0,0,0.0,1.9230769230000002,0.0,92.30769231,1.328846154,0.428115385,3.961538462,0.755384615,0.848403846,1.5625,2.061923077,25.0,5.0968,5.1903,Kim1990,,,,
386,0.0,0.0,0.0,0.0,0.0,5.741626794,0.0,0.0,0.0,0,0,0.0,0,0.0,2.870813397,0.0,91.38755981,1.331435407,0.43257416299999996,3.971291866,0.755980861,0.8474066990000001,1.561483254,2.061148325,25.0,5.0967,5.195,Kim1990,,,,
387,0.0,0.0,0.490196078,0.0,0.0,3.921568627,0.0,0.0,0.0,0,0,0.0,0,0.0,0.0,0.0,95.58823529,1.325539216,0.419245098,3.9607843139999996,0.7561519609999999,0.846970588,1.559803922,2.06245098,25.0,5.0957,5.181,Kim1990,,,,
388,0.0,0.0,0.980392157,0.0,0.0,3.921568627,0.0,0.0,0.0,0,0,0.0,0,0.0,0.0,0.0,95.09803922,1.325392157,0.417156863,3.9607843139999996,0.75622549,0.846921569,1.559803922,2.06254902,25.0,5.096,5.1809,Kim1990,,,,
389,0.0,0.0,1.470588235,0.0,0.0,3.921568627,0.0,0.0,0.0,0,0,0.0,0,0.0,0.0,0.0,94.60784314,1.325245098,0.415068627,3.9607843139999996,0.75629902,0.8468725490000001,1.559803922,2.062647059,25.0,5.0951,5.1813,Kim1990,,,,
390,0.0,0.0,0.0,0.0,0.0,12.28070175,0.0,0.0,0.0,0,0,0.0,0,0.0,0.0,12.28070175,75.43859649,1.3373684209999999,0.398614035,4.0,0.7563157890000001,0.849701754,1.568421053,2.06,25.0,5.10630091,5.2323,Kim1992,,,,
391,0.0,0.0,0.0,0.0,0.0,13.04347826,0.0,0.0,0.0,0,0,0.0,0,0.0,0.0,13.04347826,73.91304348,1.337826087,0.39691304299999997,4.0,0.7560869570000001,0.850304348,1.5695652169999998,2.06,25.0,5.1094121789999996,5.2372,Kim1992,,,,
392,0.0,0.0,0.0,0.0,0.0,13.79310345,0.0,0.0,0.0,0,0,0.0,0,0.0,0.0,13.79310345,72.41379309999999,1.338275862,0.395241379,4.0,0.7558620690000001,0.850896552,1.570689655,2.06,25.0,5.108280809,5.2345,Kim1992,,,,
393,0.0,0.0,0.0,0.0,0.0,15.25423729,0.0,0.0,0.0,0,0,0.0,0,0.0,0.0,15.25423729,69.49152542,1.3391525420000001,0.391983051,4.0,0.7554237290000001,0.852050847,1.572881356,2.06,25.0,5.114079084,5.2452,Kim1992,,,,
394,0.0,0.0,0.0,0.0,0.0,16.66666667,0.0,0.0,0.0,0,0,0.0,0,0.0,0.0,16.66666667,66.66666667,1.34,0.38883333299999995,4.0,0.755,0.853166667,1.575,2.06,25.0,5.116200405,5.2513,Kim1992,,,,
395,0.0,0.0,0.0,0.0,0.0,22.55,0.0,0.0,0.0,0,0,0.0,0,0.0,0.0,22.55,54.9,1.34353,0.37571350000000003,4.0,0.753235,0.8578145,1.583825,2.06,33.0259743,5.119643731,5.268121421,Gurak2018,,,,
396,0.0,0.0,0.0,0.0,0.0,22.55,0.0,0.0,0.0,0,0,0.0,0,0.0,0.0,22.55,54.9,1.34353,0.37571350000000003,4.0,0.753235,0.8578145,1.583825,2.06,89.54053989,5.121807699,5.271782775,Gurak2018,,,,
397,0.0,0.0,0.0,0.0,0.0,22.55,0.0,0.0,0.0,0,0,0.0,0,0.0,0.0,22.55,54.9,1.34353,0.37571350000000003,4.0,0.753235,0.8578145,1.583825,2.06,136.20147,5.124534869,5.274957194,Gurak2018,,,,
398,0.0,0.0,0.0,0.0,0.0,22.55,0.0,0.0,0.0,0,0,0.0,0,0.0,0.0,22.55,54.9,1.34353,0.37571350000000003,4.0,0.753235,0.8578145,1.583825,2.06,195.6751742,5.126699227,5.278921675,Gurak2018,,,,
399,0.0,0.0,0.0,0.0,0.0,22.55,0.0,0.0,0.0,0,0,0.0,0,0.0,0.0,22.55,54.9,1.34353,0.37571350000000003,4.0,0.753235,0.8578145,1.583825,2.06,276.6288454,5.130280401,5.28382083,Gurak2018,,,,
400,0.0,0.0,0.0,0.0,0.0,22.55,0.0,0.0,0.0,0,0,0.0,0,0.0,0.0,22.55,54.9,1.34353,0.37571350000000003,4.0,0.753235,0.8578145,1.583825,2.06,358.7699148,5.133950197,5.28887262,Gurak2018,,,,
401,0.0,0.0,0.0,0.0,0.0,22.55,0.0,0.0,0.0,0,0,0.0,0,0.0,0.0,22.55,54.9,1.34353,0.37571350000000003,4.0,0.753235,0.8578145,1.583825,2.06,452.7251015,5.1383528730000005,5.294572939,Gurak2018,,,,
402,0.0,0.0,0.0,0.0,0.0,22.55,0.0,0.0,0.0,0,0,0.0,0,0.0,0.0,22.55,54.9,1.34353,0.37571350000000003,4.0,0.753235,0.8578145,1.583825,2.06,535.8555195,5.142391687,5.300537953,Gurak2018,,,,
403,0.0,0.0,0.0,0.0,0.0,22.55,0.0,0.0,0.0,0,0,0.0,0,0.0,0.0,22.55,54.9,1.34353,0.37571350000000003,4.0,0.753235,0.8578145,1.583825,2.06,627.8695333,5.146166748,5.305763719,Gurak2018,,,,
404,0.0,0.0,0.0,0.0,0.0,22.55,0.0,0.0,0.0,0,0,0.0,0,0.0,0.0,22.55,54.9,1.34353,0.37571350000000003,4.0,0.753235,0.8578145,1.583825,2.06,717.4455547,5.150525374,5.311902346,Gurak2018,,,,
405,0.0,0.0,0.0,0.0,0.0,22.55,0.0,0.0,0.0,0,0,0.0,0,0.0,0.0,22.55,54.9,1.34353,0.37571350000000003,4.0,0.753235,0.8578145,1.583825,2.06,805.9143071000001,5.1547318419999995,5.318782175,Gurak2018,,,,
406,0.0,0.0,0.0,0.0,0.0,22.55,0.0,0.0,0.0,0,0,0.0,0,0.0,0.0,22.55,54.9,1.34353,0.37571350000000003,4.0,0.753235,0.8578145,1.583825,2.06,898.4978853,5.159819811,5.324675417,Gurak2018,,,,
407,0.0,0.0,0.0,0.0,0.0,22.55,0.0,0.0,0.0,0,0,0.0,0,0.0,0.0,22.55,54.9,1.34353,0.37571350000000003,4.0,0.753235,0.8578145,1.583825,2.06,995.2665332,5.164360082,5.331494079,Gurak2018,,,,
408,0.0,0.0,0.0,0.0,0.0,22.55,0.0,0.0,0.0,0,0,0.0,0,0.0,0.0,22.55,54.9,1.34353,0.37571350000000003,4.0,0.753235,0.8578145,1.583825,2.06,1313.409476,5.181348898,5.354301843,Gurak2018,,,,
409,0.0,0.0,0.0,0.0,0.0,22.55,0.0,0.0,0.0,0,0,0.0,0,0.0,0.0,22.55,54.9,1.34353,0.37571350000000003,4.0,0.753235,0.8578145,1.583825,2.06,1423.138162,5.187181119,5.360305554,Gurak2018,,,,
410,0.0,0.0,0.0,0.0,0.0,22.55,0.0,0.0,0.0,0,0,0.0,0,0.0,0.0,22.55,54.9,1.34353,0.37571350000000003,4.0,0.753235,0.8578145,1.583825,2.06,1532.2512869999998,5.192856518,5.365349479,Gurak2018,,,,
411,0.0,0.0,0.0,0.0,0.0,22.55,0.0,0.0,0.0,0,0,0.0,0,0.0,0.0,22.55,54.9,1.34353,0.37571350000000003,4.0,0.753235,0.8578145,1.583825,2.06,1665.842633,5.200786691,5.373654335,Gurak2018,,,,
412,0.0,0.0,0.0,0.0,0.0,0.0,0.0,0.0,0.0,0,0,0.0,0,5.887600357,0.0,0.0,94.11239964,1.356494202,0.418581624,3.9411239960000004,0.809455843,0.84471008,1.55,2.030561998,25.0,5.086661839,5.179908129,Sheu1992,,,,
413,0.0,0.0,0.0,0.0,0.0,0.0,0.0,0.0,0.0,0,0,0.0,0,7.671721677000001,0.0,0.0,92.32827832,1.3645227480000002,0.41633363100000004,3.9232827830000003,0.824442462,0.846137377,1.55,2.021641392,25.0,5.086673193,5.176543323,Sheu1992,,,,
414,0.0,0.0,0.0,0.0,0.0,0.0,0.0,0.0,0.0,0,0,0.0,0,14.73684211,0.0,0.0,85.26315789,1.396315789,0.407431579,3.8526315789999996,0.8837894740000001,0.851789474,1.55,1.986315789,25.0,5.103861928,5.150355434,Sheu1992,,,,
415,0.0,0.0,0.0,0.0,0.0,0.0,0.0,0.0,0.0,0,0,0.0,0,18.05530776,0.0,0.0,81.94469224,1.411248885,0.40325031200000006,3.819446922,0.911664585,0.8544442459999999,1.55,1.9697234609999998,25.0,5.109338021,5.141026333,Sheu1992,,,,
416,0.0,0.0,0.0,0.0,0.0,0.0,12.16,0.0,0.0,0,0,0.0,0,0.0,0.0,0.0,87.84,1.333648,0.3970592,3.8784,0.749056,0.843648,1.55608,2.033248,25.0,5.083239378,5.133498446,Sheu1992,,,,
417,0.0,0.0,0.0,0.0,0.0,0.0,13.93777778,0.0,0.0,0,0,0.0,0,0.0,0.0,0.0,86.06222222,1.334181333,0.392828089,3.860622222,0.747456,0.844181333,1.556968889,2.029336889,25.0,5.084028094,5.119520322,Sheu1992,,,,
418,0.0,0.0,0.0,0.0,0.0,0.0,0.0,4.302222222,0.0,0,0,0.0,0,0.0,0.0,0.0,95.69777778,1.320104889,0.429183644,3.956977778,0.755052444,0.846238222,1.558604444,2.066883556,25.0,5.089147035,5.171530455,Sheu1992,,,,
