Repository: dskoda/smceramics

File: data/lattices.csv (part 3 of 4)
,Ce,Ti,Hf,Sn,Ge,Y,Sc,Yb,Er,Sm,Nd,Gd,La,In,Nb,Ta,Zr,en_p,ea,valence,pettifor,rad_ionic,rad_slater,rad_clementi,T,tetr_a,tetr_c,ref,mono_a,mono_b,mono_c,mono_beta
419,0.0,0.0,0.0,0.0,0.0,0.0,0.0,5.8488888889999995,0.0,0,0,0.0,0,0.0,0.0,0.0,94.15111111,1.316547556,0.43032817799999995,3.941511111,0.753273778,0.8484808890000001,1.561697778,2.069358222,25.0,5.095115486,5.164545769,Sheu1992,,,,
420,0.0,0.0,0.0,0.0,0.0,0.0,0.0,13.03111111,0.0,0,0,0.0,0,0.0,0.0,0.0,86.96888889,1.300028444,0.43564302200000005,3.869688889,0.745014222,0.8588951109999999,1.5760622219999998,2.080849778,25.0,5.117960161,5.148270812,Sheu1992,,,,
421,0.0,0.0,0.0,0.0,0.0,0.0,0.0,0.0,3.921568627,0,0,0.0,0,0.0,0.0,0.0,96.07843137,1.326470588,0.428901961,3.9607843139999996,0.756862745,0.8464313729999999,1.5578431369999999,2.0678431369999997,25.0,5.095646544,5.173802479,Khor1997,,,,
422,0.0,0.0,0.0,0.0,0.0,0.0,0.0,0.0,5.825242717999999,0,0,0.0,0,0.0,0.0,0.0,94.17475728,1.324757282,0.43031068,3.9417475730000002,0.755339806,0.849553398,1.561650485,2.071650485,25.0,5.09877221,5.167971844,Khor1997,,,,
423,0.0,0.0,0.0,0.0,0.0,0.0,0.0,0.0,7.692307692000001,0,0,0.0,0,0.0,0.0,0.0,92.30769231,1.323076923,0.43169230799999997,3.923076923,0.7538461540000001,0.852615385,1.565384615,2.075384615,25.0,5.101594746,5.1629177,Khor1997,,,,
424,0.0,0.0,0.0,0.0,0.0,0.0,0.0,0.0,9.523809523999999,0,0,0.0,0,0.0,0.0,0.0,90.47619048,1.321428571,0.433047619,3.904761905,0.752380952,0.855619048,1.569047619,2.0790476190000002,25.0,5.111746724,5.158979638,Khor1997,,,,
425,0.0,0.0,0.0,0.0,0.0,0.0,0.0,0.0,11.32075472,0,0,0.0,0,0.0,0.0,0.0,88.67924528,1.319811321,0.434377358,3.886792453,0.7509433959999999,0.858566038,1.572641509,2.082641509,25.0,5.115353139,5.152426131,Khor1997,,,,
426,0.0,0.0,0.0,0.0,0.0,0.0,0.0,0.0,12.0,0,0,0.0,0,0.0,0.0,0.0,88.0,1.3192,0.43488000000000004,3.88,0.7504,0.8596799999999999,1.574,2.084,20.0,5.118408995,5.15748623,Yashima1993,,,,
427,0.0,0.0,0.0,0.0,0.0,0.0,0.0,0.0,12.0,0,0,0.0,0,0.0,0.0,0.0,88.0,1.3192,0.43488000000000004,3.88,0.7504,0.8596799999999999,1.574,2.084,900.0,5.170487259,5.210440651,Yashima1993,,,,
428,0.0,0.0,0.0,0.0,0.0,0.0,0.0,0.0,4.0,0,0,0.0,0,0.0,0.0,0.0,96.0,1.3264,0.42896000000000006,3.96,0.7568,0.8465600000000001,1.558,2.068,25.0,5.093625823,5.1752036519999995,Yashima1993,,,,
429,0.0,0.0,0.0,0.0,0.0,0.0,0.0,0.0,6.0,0,0,0.0,0,0.0,0.0,0.0,94.0,1.3246,0.43044,3.94,0.7552,0.8498399999999999,1.5619999999999998,2.072,25.0,5.101219894,5.169872676000001,Yashima1993,,,,
430,0.0,0.0,0.0,0.0,0.0,0.0,0.0,0.0,8.0,0,0,0.0,0,0.0,0.0,0.0,92.0,1.3228,0.43191999999999997,3.92,0.7536,0.8531200000000001,1.5659999999999998,2.076,25.0,5.106792595,5.166022446,Yashima1993,,,,
431,0.0,0.0,0.0,0.0,0.0,0.0,0.0,0.0,10.0,0,0,0.0,0,0.0,0.0,0.0,90.0,1.321,0.4334,3.9,0.752,0.8564,1.57,2.08,25.0,5.112769136,5.1620368789999995,Yashima1993,,,,
432,0.0,0.0,0.0,0.0,0.0,0.0,0.0,0.0,12.0,0,0,0.0,0,0.0,0.0,0.0,88.0,1.3192,0.43488000000000004,3.88,0.7504,0.8596799999999999,1.574,2.084,25.0,5.11739882,5.157920318,Yashima1993,,,,
433,0.0,0.0,0.0,0.0,0.0,0.0,0.0,0.0,14.0,0,0,0.0,0,0.0,0.0,0.0,86.0,1.3174,0.43636,3.86,0.7488,0.8629600000000001,1.578,2.088,25.0,5.125664511,5.152993181,Yashima1993,,,,
434,0.0,0.0,0.0,0.0,0.0,0.0,6.0,0.0,0.0,0,0,0.0,0,0.0,0.0,0.0,94.0,1.3318,0.41172,3.94,0.7546,0.8418,1.5530000000000002,2.0468,25.0,5.086219077,5.1608,Fujimori1998,,,,
435,0.0,0.0,0.0,0.0,0.0,0.0,8.0,0.0,0.0,0,0,0.0,0,0.0,0.0,0.0,92.0,1.3324,0.40696,3.92,0.7528,0.8424,1.554,2.0424,25.0,5.085794813,5.1474,Fujimori1998,,,,
436,0.0,0.0,0.0,0.0,0.0,0.0,10.0,0.0,0.0,0,0,0.0,0,0.0,0.0,0.0,90.0,1.3330000000000002,0.4022,3.9,0.7509999999999999,0.843,1.555,2.0380000000000003,25.0,5.084946285,5.1394,Fujimori1998,,,,
437,0.0,0.0,0.0,0.0,0.0,0.0,12.0,0.0,0.0,0,0,0.0,0,0.0,0.0,0.0,88.0,1.3336,0.39744,3.88,0.7492,0.8436,1.556,2.0336,25.0,5.084946285,5.1331,Fujimori1998,,,,
438,0.0,0.0,0.0,0.0,0.0,0.0,14.0,0.0,0.0,0,0,0.0,0,0.0,0.0,0.0,86.0,1.3342,0.39268000000000003,3.86,0.7474,0.8442,1.557,2.0292,25.0,5.084522021000001,5.1273,Fujimori1998,,,,
439,0.0,0.0,0.0,0.0,0.0,0.0,16.0,0.0,0.0,0,0,0.0,0,0.0,0.0,0.0,84.0,1.3348,0.38792,3.84,0.7456,0.8448,1.558,2.0248,25.0,5.085087706,5.111000000000001,Fujimori1998,,,,
440,0.0,0.0,0.0,3.36,0.0,0.0,0.0,0.0,0.0,0,0,0.0,0,0.0,0.0,0.0,96.64,1.351168,0.45200640000000003,4.0,0.796288,0.838992,1.54664,2.039504,1180.0,5.1449,5.2847,Gaillard-Allemand2002,,,,
441,0.0,0.0,0.0,6.78,0.0,0.0,0.0,0.0,0.0,0,0,0.0,0,0.0,0.0,0.0,93.22,1.372714,0.4784772,4.0,0.833224,0.837966,1.54322,2.018642,1180.0,5.144,5.2937,Gaillard-Allemand2002,,,,
442,0.0,0.0,0.0,10.77,0.0,0.0,0.0,0.0,0.0,0,0,0.0,0,0.0,0.0,0.0,89.23,1.397851,0.5093598,4.0,0.876316,0.8367690000000001,1.5392299999999999,1.994303,1180.0,5.1414,5.3042,Gaillard-Allemand2002,,,,
443,0.0,0.0,0.0,13.8,0.0,0.0,0.0,0.0,0.0,0,0,0.0,0,0.0,0.0,0.0,86.2,1.4169399999999999,0.532812,4.0,0.90904,0.83586,1.5362,1.9758200000000001,1180.0,5.1393,5.3103,Gaillard-Allemand2002,,,,
444,0.0,0.0,0.0,0.0,0.0,7.06,0.0,0.0,0.0,0,0,0.0,0,0.0,7.05,0.0,85.89,1.341269,0.4505221,3.9999,0.75717,0.8455874,1.5606,2.058596,600.0,5.12,5.237,Jiang2018,,,,
445,0.0,0.0,0.0,0.0,0.0,7.06,0.0,0.0,0.0,0,0,0.0,0,0.0,7.05,0.0,85.89,1.341269,0.4505221,3.9999,0.75717,0.8455874,1.5606,2.058596,700.0,5.126,5.249,Jiang2018,,,,
446,0.0,0.0,0.0,0.0,0.0,7.06,0.0,0.0,0.0,0,0,0.0,0,0.0,7.05,0.0,85.89,1.341269,0.4505221,3.9999,0.75717,0.8455874,1.5606,2.058596,800.0,5.132000000000001,5.257000000000001,Jiang2018,,,,
447,0.0,0.0,0.0,0.0,0.0,7.06,0.0,0.0,0.0,0,0,0.0,0,0.0,7.05,0.0,85.89,1.341269,0.4505221,3.9999,0.75717,0.8455874,1.5606,2.058596,900.0,5.138,5.265,Jiang2018,,,,
448,0.0,0.0,0.0,0.0,0.0,7.06,0.0,0.0,0.0,0,0,0.0,0,0.0,7.05,0.0,85.89,1.341269,0.4505221,3.9999,0.75717,0.8455874,1.5606,2.058596,1000.0,5.143,5.273,Jiang2018,,,,
449,0.0,0.0,0.0,0.0,0.0,7.06,0.0,0.0,0.0,0,0,0.0,0,0.0,7.05,0.0,85.89,1.341269,0.4505221,3.9999,0.75717,0.8455874,1.5606,2.058596,1100.0,5.148,5.278,Jiang2018,,,,
450,0.0,0.970873786,0.0,0.0,0.0,5.825242717999999,0.0,0.0,0.0,0,0,0.0,0,0.0,0.0,0.0,93.20388349999999,1.325631068,0.415699029,3.9417475730000002,0.7544660190000001,0.849456311,1.563106796,2.060582524,25.0,5.088666667,5.1655,Capel1999,,,,
451,0.0,4.854368932,0.0,0.0,0.0,5.825242717999999,0.0,0.0,0.0,0,0,0.0,0,0.0,0.0,0.0,89.32038835,1.333786408,0.40222330100000003,3.9417475730000002,0.755631068,0.8455728159999999,1.5572815530000002,2.048932039,25.0,5.081166667,5.175166667,Capel1999,,,,
452,0.0,9.708737864,0.0,0.0,0.0,5.825242717999999,0.0,0.0,0.0,0,0,0.0,0,0.0,0.0,0.0,84.46601942,1.3439805830000002,0.385378641,3.9417475730000002,0.757087379,0.840718447,1.55,2.034368932,25.0,5.0673333330000006,5.182,Capel1999,,,,
453,0.0,0.0,0.0,0.0,0.0,3.921568627,0.0,0.0,0.0,0,0,0.0,0,0.0,0.0,0.0,96.07843137,1.325686275,0.421333333,3.9607843139999996,0.7560784309999999,0.847019608,1.559803922,2.062352941,25.0,5.1006800000000005,5.1767199999999995,Schubert1986,,,,
454,0.0,0.0,0.0,0.0,0.0,3.921568627,0.0,0.0,0.0,0,0,0.0,0,0.0,0.0,0.0,96.07843137,1.325686275,0.421333333,3.9607843139999996,0.7560784309999999,0.847019608,1.559803922,2.062352941,600.0,5.125,5.20836,Schubert1986,,,,
455,0.0,0.0,0.0,0.0,0.0,3.921568627,0.0,0.0,0.0,0,0,0.0,0,0.0,0.0,0.0,96.07843137,1.325686275,0.421333333,3.9607843139999996,0.7560784309999999,0.847019608,1.559803922,2.062352941,800.0,5.13638,5.2293400000000005,Schubert1986,,,,
456,0.0,0.0,0.0,0.0,0.0,5.825242717999999,0.0,0.0,0.0,0,0,0.0,0,0.0,0.0,0.0,94.17475728,1.323592233,0.419067961,3.9417475730000002,0.754174757,0.8504271840000001,1.564563107,2.0634951459999997,25.0,5.10239,5.17454,Schubert1986,,,,
457,0.0,0.0,0.0,0.0,0.0,5.825242717999999,0.0,0.0,0.0,0,0,0.0,0,0.0,0.0,0.0,94.17475728,1.323592233,0.419067961,3.9417475730000002,0.754174757,0.8504271840000001,1.564563107,2.0634951459999997,600.0,5.13008,5.207269999999999,Schubert1986,,,,
458,0.0,0.0,0.0,0.0,0.0,5.825242717999999,0.0,0.0,0.0,0,0,0.0,0,0.0,0.0,0.0,94.17475728,1.323592233,0.419067961,3.9417475730000002,0.754174757,0.8504271840000001,1.564563107,2.0634951459999997,800.0,5.14241,5.22139,Schubert1986,,,,
459,0.0,0.0,0.0,0.0,0.0,0.0,0.0,0.0,0.0,0,0,0.0,0,0.0,0.0,0.0,100.0,1.33,0.426,4.0,0.76,0.84,1.55,2.06,1199.313944,5.147632823,5.2747983960000004,Krogstad2015,,,,
460,0.0,0.0,0.0,0.0,0.0,0.0,0.0,0.0,0.0,0,0,0.0,0,0.0,0.0,0.0,100.0,1.33,0.426,4.0,0.76,0.84,1.55,2.06,1245.05837,5.149932681,5.278027176,Krogstad2015,,,,
461,0.0,0.0,0.0,0.0,0.0,0.0,0.0,0.0,0.0,0,0,0.0,0,0.0,0.0,0.0,100.0,1.33,0.426,4.0,0.76,0.84,1.55,2.06,1290.8027960000002,5.151942467,5.2807384619999995,Krogstad2015,,,,
462,0.0,0.0,0.0,0.0,0.0,0.0,0.0,0.0,0.0,0,0,0.0,0,0.0,0.0,0.0,100.0,1.33,0.426,4.0,0.76,0.84,1.55,2.06,1336.5472220000001,5.154573836,5.2838631519999995,Krogstad2015,,,,
463,0.0,0.0,0.0,0.0,0.0,0.0,0.0,0.0,0.0,0,0,0.0,0,0.0,0.0,0.0,100.0,1.33,0.426,4.0,0.76,0.84,1.55,2.06,1382.291647,5.1571016080000005,5.287240421,Krogstad2015,,,,
464,0.0,0.0,0.0,0.0,0.0,0.0,0.0,0.0,0.0,0,0,0.0,0,0.0,0.0,0.0,100.0,1.33,0.426,4.0,0.76,0.84,1.55,2.06,1428.036073,5.1593185880000005,5.290078984,Krogstad2015,,,,
465,0.0,0.0,0.0,0.0,0.0,0.0,0.0,0.0,0.0,0,0,0.0,0,0.0,0.0,0.0,100.0,1.33,0.426,4.0,0.76,0.84,1.55,2.06,1473.780499,5.161825641,5.293228339,Krogstad2015,,,,
466,0.0,0.0,0.0,0.0,0.0,0.0,0.0,0.0,0.0,0,0,0.0,0,0.0,0.0,0.0,100.0,1.33,0.426,4.0,0.76,0.84,1.55,2.06,1519.524925,5.164063341,5.295865233,Krogstad2015,,,,
467,0.0,0.0,0.0,0.0,0.0,0.0,0.0,0.0,0.0,0,0,0.0,0,0.0,0.0,0.0,100.0,1.33,0.426,4.0,0.76,0.84,1.55,2.06,1565.269351,5.166570393,5.298580862,Krogstad2015,,,,
468,0.0,0.0,0.0,0.0,0.0,0.0,0.0,0.0,0.0,0,0,0.0,0,0.0,0.0,0.0,100.0,1.33,0.426,4.0,0.76,0.84,1.55,2.06,1611.013776,5.168973848,5.301619713,Krogstad2015,,,,
469,0.0,0.0,0.0,0.0,0.0,0.0,0.0,0.0,0.0,0,0,0.0,0,0.0,0.0,0.0,100.0,1.33,0.426,4.0,0.76,0.84,1.55,2.06,1656.758202,5.1710665119999994,5.304108348,Krogstad2015,,,,
470,0.0,0.0,0.0,0.0,0.0,0.0,0.0,0.0,0.0,0,0,0.0,0,0.0,0.0,0.0,100.0,1.33,0.426,4.0,0.76,0.84,1.55,2.06,1700.743227,5.173257593,5.306085904,Krogstad2015,,,,
471,0.0,0.0,0.0,0.0,0.0,5.98,0.0,0.0,0.0,0,0,0.0,0,0.0,0.0,0.0,94.02,1.3234219999999999,0.4188838,3.9402,0.75402,0.8507041999999999,1.56495,2.063588,21.21903989,5.103185477,5.1716441,Krogstad2015,,,,
472,0.0,0.0,0.0,0.0,0.0,5.98,0.0,0.0,0.0,0,0,0.0,0,0.0,0.0,0.0,94.02,1.3234219999999999,0.4188838,3.9402,0.75402,0.8507041999999999,1.56495,2.063588,474.4407355,5.124841438,5.1999740789999995,Krogstad2015,,,,
473,0.0,0.0,0.0,0.0,0.0,5.98,0.0,0.0,0.0,0,0,0.0,0,0.0,0.0,0.0,94.02,1.3234219999999999,0.4188838,3.9402,0.75402,0.8507041999999999,1.56495,2.063588,703.1628645,5.1377082110000005,5.214701656,Krogstad2015,,,,
474,0.0,0.0,0.0,0.0,0.0,5.98,0.0,0.0,0.0,0,0,0.0,0,0.0,0.0,0.0,94.02,1.3234219999999999,0.4188838,3.9402,0.75402,0.8507041999999999,1.56495,2.063588,931.8849935000001,5.15036779,5.228304462,Krogstad2015,,,,
475,0.0,0.0,0.0,0.0,0.0,5.98,0.0,0.0,0.0,0,0,0.0,0,0.0,0.0,0.0,94.02,1.3234219999999999,0.4188838,3.9402,0.75402,0.8507041999999999,1.56495,2.063588,1069.118271,5.159152833,5.2378452719999995,Krogstad2015,,,,
476,0.0,0.0,0.0,0.0,0.0,5.98,0.0,0.0,0.0,0,0,0.0,0,0.0,0.0,0.0,94.02,1.3234219999999999,0.4188838,3.9402,0.75402,0.8507041999999999,1.56495,2.063588,1160.6071220000001,5.165037154,5.243407554,Krogstad2015,,,,
477,0.0,0.0,0.0,0.0,0.0,5.98,0.0,0.0,0.0,0,0,0.0,0,0.0,0.0,0.0,94.02,1.3234219999999999,0.4188838,3.9402,0.75402,0.8507041999999999,1.56495,2.063588,1206.351548,5.168124351,5.246119236,Krogstad2015,,,,
478,0.0,0.0,0.0,0.0,0.0,5.98,0.0,0.0,0.0,0,0,0.0,0,0.0,0.0,0.0,94.02,1.3234219999999999,0.4188838,3.9402,0.75402,0.8507041999999999,1.56495,2.063588,1252.095974,5.171356584,5.24854341,Krogstad2015,,,,
479,0.0,0.0,0.0,0.0,0.0,5.98,0.0,0.0,0.0,0,0,0.0,0,0.0,0.0,0.0,94.02,1.3234219999999999,0.4188838,3.9402,0.75402,0.8507041999999999,1.56495,2.063588,1297.8404,5.174733853,5.251492477,Krogstad2015,,,,
480,0.0,0.0,0.0,0.0,0.0,5.98,0.0,0.0,0.0,0,0,0.0,0,0.0,0.0,0.0,94.02,1.3234219999999999,0.4188838,3.9402,0.75402,0.8507041999999999,1.56495,2.063588,1389.3292509999999,5.180991124,5.256568741000001,Krogstad2015,,,,
481,0.0,0.0,0.0,0.0,0.0,5.98,0.0,0.0,0.0,0,0,0.0,0,0.0,0.0,0.0,94.02,1.3234219999999999,0.4188838,3.9402,0.75402,0.8507041999999999,1.56495,2.063588,1526.5625289999998,5.188242928999999,5.26281358,Krogstad2015,,,,
482,0.0,0.0,0.0,0.0,0.0,5.98,0.0,0.0,0.0,0,0,0.0,0,0.0,0.0,0.0,94.02,1.3234219999999999,0.4188838,3.9402,0.75402,0.8507041999999999,1.56495,2.063588,1663.795806,5.193526386,5.271583429,Krogstad2015,,,,
483,0.0,0.0,0.0,0.0,0.0,5.98,0.0,0.0,0.0,0,0,0.0,0,0.0,0.0,0.0,94.02,1.3234219999999999,0.4188838,3.9402,0.75402,0.8507041999999999,1.56495,2.063588,1753.525257,5.19635459,5.275940843,Krogstad2015,,,,
484,0.0,0.0,0.0,0.0,0.0,13.79310345,0.0,0.0,0.0,0,0,0.0,0,0.0,0.0,13.79310345,72.41379309999999,1.338275862,0.395241379,4.0,0.7558620690000001,0.850896552,1.570689655,2.06,25.0,5.109795642,5.238970022,Sheu1993,,,,
485,0.0,0.0,0.0,0.0,0.0,15.25423729,0.0,0.0,0.0,0,0,0.0,0,0.0,0.0,15.25423729,69.49152542,1.3391525420000001,0.391983051,4.0,0.7554237290000001,0.852050847,1.572881356,2.06,25.0,5.114705628,5.247099306,Sheu1993,,,,
486,0.0,0.0,0.0,0.0,0.0,16.66666667,0.0,0.0,0.0,0,0,0.0,0,0.0,0.0,16.66666667,66.66666667,1.34,0.38883333299999995,4.0,0.755,0.853166667,1.575,2.06,25.0,5.1147866639999995,5.251606879,Sheu1993,,,,
487,0.0,0.0,0.0,0.0,0.0,20.0,0.0,0.0,0.0,0,0,0.0,0,0.0,0.0,20.0,60.0,1.3419999999999999,0.3814,4.0,0.754,0.8558,1.58,2.06,25.0,5.119816127,5.262272193,Sheu1993,,,,
488,0.0,0.0,0.0,0.0,0.0,0.0,0.0,0.0,0.0,0,0,0.0,0,0.0,0.0,0.0,100.0,1.33,0.426,4.0,0.76,0.84,1.55,2.06,1200.0,5.147384839,5.274547156000001,Sheu1993,,,,
489,0.0,0.0,0.0,0.0,0.0,1.960784314,0.0,0.0,0.0,0,0,0.0,0,0.0,0.0,1.960784314,96.07843137,1.331176471,0.42162745100000004,4.0,0.759411765,0.84154902,1.552941176,2.06,1200.0,5.151087587,5.279055768,Sheu1993,,,,
490,0.0,0.0,0.0,0.0,0.0,3.8461538460000004,0.0,0.0,0.0,0,0,0.0,0,0.0,0.0,3.8461538460000004,92.30769231,1.332307692,0.41742307700000003,4.0,0.7588461540000001,0.843038462,1.555769231,2.06,1200.0,5.152777233999999,5.285977815,Sheu1993,,,,
491,0.0,0.0,0.0,0.0,0.0,5.660377358,0.0,0.0,0.0,0,0,0.0,0,0.0,0.0,5.660377358,88.67924528,1.3333962259999999,0.413377358,4.0,0.758301887,0.844471698,1.558490566,2.06,1200.0,5.156481021,5.289277112,Sheu1993,,,,
492,0.0,0.0,0.0,0.0,0.0,7.407407407000001,0.0,0.0,0.0,0,0,0.0,0,0.0,0.0,7.407407407000001,85.18518519,1.334444444,0.40948148100000004,4.0,0.757777778,0.845851852,1.561111111,2.06,1200.0,5.157402206,5.296638973,Sheu1993,,,,
493,0.0,0.0,0.0,0.0,0.0,11.50442478,0.0,0.0,0.0,0,0,0.0,0,0.0,0.0,11.50442478,76.99115044,1.336902655,0.40034513299999996,4.0,0.756548673,0.8490884959999999,1.5672566369999998,2.06,1200.0,5.160783578999999,5.308469967,Sheu1993,,,,
494,0.0,0.0,0.0,0.0,0.0,16.66666667,0.0,0.0,0.0,0,0,0.0,0,0.0,0.0,16.66666667,66.66666667,1.34,0.38883333299999995,4.0,0.755,0.853166667,1.575,2.06,1200.0,5.162270288,5.3163963139999995,Sheu1993,,,,
495,0.0,0.0,0.0,0.0,0.0,20.0,0.0,0.0,0.0,0,0,0.0,0,0.0,0.0,20.0,60.0,1.3419999999999999,0.3814,4.0,0.754,0.8558,1.58,2.06,1200.0,5.162069428,5.324646114,Sheu1993,,,,
496,0.0,0.0,0.0,0.0,0.0,8.0,0.0,0.0,0.0,0,0,0.0,0,0.0,8.0,0.0,84.0,1.3428,0.45383999999999997,4.0,0.7568,0.8463200000000001,1.5619999999999998,2.0584,25.0,5.103,5.2379999999999995,Song2011,,,,
497,0.0,0.0,0.0,0.0,0.0,6.0,0.0,0.0,0.0,0,2,0.0,0,0.0,8.0,0.0,84.0,1.3412,0.4577,4.0,0.75755,0.8481200000000001,1.5630000000000002,2.0572,25.0,5.1067,5.236000000000001,Song2011,,,,
498,0.0,0.0,0.0,0.0,0.0,6.0,0.0,0.0,0.0,2,0,0.0,0,0.0,8.0,0.0,84.0,1.3418,0.4577,4.0,0.75745,0.84752,1.5630000000000002,2.0636,25.0,5.106,5.237,Song2011,,,,
499,0.0,0.0,0.0,0.0,0.0,6.0,0.0,0.0,0.0,0,0,2.0,0,0.0,8.0,0.0,84.0,1.3424,0.4577,4.0,0.7574,0.847,1.5619999999999998,2.0626,25.0,5.109,5.24,Song2011,,,,
500,0.0,0.0,0.0,0.0,0.0,0.0,2.989113353,0.0,0.0,0,0,0.0,0,0.0,0.0,0.0,97.01088665,1.330896734,0.41888591,3.9701088660000003,0.757309798,0.8408967340000001,1.5514945569999998,2.053423951,900.0,5.130950843,5.2316470939999995,Sheu1989_thesis,,,,
501,0.0,0.0,0.0,0.0,0.0,0.0,3.999871418,0.0,0.0,0,0,0.0,0,0.0,0.0,0.0,96.00012858,1.331199961,0.416480306,3.9600012860000002,0.7564001159999999,0.8411999609999999,1.5519999359999999,2.051200283,900.0,5.135390462,5.237014792,Sheu1989_thesis,,,,
502,0.0,0.0,0.0,0.0,0.0,0.0,4.996513987,0.0,0.0,0,0,0.0,0,0.0,0.0,0.0,95.00348601,1.331498954,0.414108297,3.95003486,0.755503137,0.8414989540000001,1.5524982569999999,2.049007669,900.0,5.133796802,5.2289253360000005,Sheu1989_thesis,,,,
503,0.0,0.0,0.0,0.0,0.0,0.0,6.208675029,0.0,0.0,0,0,0.0,0,0.0,0.0,0.0,93.79132497,1.331862603,0.41122335299999996,3.93791325,0.754412192,0.8418626029999999,1.553104338,2.046340915,900.0,5.134995,5.218057357,Sheu1989_thesis,,,,
504,0.0,0.0,0.0,0.0,0.0,0.0,1.8964450730000002,0.0,0.0,0,0,0.0,0,0.0,0.0,0.0,98.10355493,1.330568934,0.42148646100000003,3.9810355489999996,0.758293199,0.8405689340000001,1.550948223,2.055827821,1200.0,5.149571713,5.263468746,Sheu1989_thesis,,,,
505,0.0,0.0,0.0,0.0,0.0,0.0,2.8702817310000004,0.0,0.0,0,0,0.0,0,0.0,0.0,0.0,97.12971827,1.330861085,0.41916872899999996,3.971297183,0.757416746,0.840861085,1.551435141,2.05368538,1200.0,5.146661091,5.250062301,Sheu1989_thesis,,,,
506,0.0,0.0,0.0,0.0,0.0,0.0,4.016545949,0.0,0.0,0,0,0.0,0,0.0,0.0,0.0,95.98345405,1.331204964,0.416440621,3.959834541,0.7563851090000001,0.8412049640000001,1.5520082730000002,2.051163599,1200.0,5.147444032,5.252400316,Sheu1989_thesis,,,,
507,0.0,0.0,0.0,0.0,0.0,0.0,6.130259424,0.0,0.0,0,0,0.0,0,0.0,0.0,0.0,93.86974058,1.331839078,0.411409983,3.938697406,0.754482767,0.841839078,1.55306513,2.046513429,1200.0,5.140262883,5.2271433080000005,Sheu1989_thesis,,,,
508,0.0,0.0,0.0,0.0,0.0,0.0,0.0,0.0,0.0,0,0,0.0,0,3.9319812610000002,0.0,0.0,96.06801874,1.3476939159999999,0.42104570399999997,3.960680187,0.793028643,0.843145585,1.55,2.0403400940000003,900.0,5.133472895,5.232563208,Sheu1989_thesis,,,,
509,0.0,0.0,0.0,0.0,0.0,0.0,0.0,0.0,0.0,0,0,0.0,0,7.64911256,0.0,0.0,92.35088744,1.3644210069999998,0.41636211799999995,3.923508874,0.824252546,0.84611929,1.55,2.021754437,900.0,5.134584239,5.236707928,Sheu1989_thesis,,,,
510,0.0,0.0,0.0,0.0,0.0,0.0,0.0,0.0,0.0,0,0,0.0,0,10.90162838,0.0,0.0,89.09837162,1.379057328,0.412263948,3.890983716,0.851573678,0.8487213029999999,1.55,2.005491858,900.0,5.138109919,5.238211032,Sheu1989_thesis,,,,
511,0.0,0.0,0.0,0.0,0.0,0.0,0.0,0.0,0.0,0,0,0.0,0,3.905582266,0.0,0.0,96.09441773,1.34757512,0.421078966,3.960944177,0.7928068909999999,0.8431244659999999,1.55,2.040472089,1200.0,5.150637113999999,5.257963319,Sheu1989_thesis,,,,
512,0.0,0.0,0.0,0.0,0.0,0.0,0.0,0.0,0.0,0,0,0.0,0,5.8558154920000005,0.0,0.0,94.14418451,1.35635117,0.41862167200000006,3.941441845,0.80918885,0.844684652,1.55,2.030720923,1200.0,5.143795771000001,5.254166701,Sheu1989_thesis,,,,
513,0.0,0.0,0.0,0.0,0.0,0.0,0.0,0.0,0.0,0,0,0.0,0,7.7722582739999995,0.0,0.0,92.22774173,1.364975162,0.416206955,3.922277417,0.8252869690000001,0.846217807,1.55,2.021138709,1200.0,5.143614599999999,5.246373718,Sheu1989_thesis,,,,
514,0.0,0.0,0.0,0.0,0.0,0.0,0.0,0.0,0.0,0,0,0.0,0,10.92425173,0.0,0.0,89.07574827,1.3791591330000001,0.412235443,3.8907574830000002,0.851763715,0.8487394009999999,1.55,2.005378741,1200.0,5.148386971,5.2492431360000005,Sheu1989_thesis,,,,
515,0.0,0.0,0.0,0.0,0.0,0.0,0.0,1.9914468090000002,0.0,0,0,0.0,0,0.0,0.0,0.0,98.00855319,1.325419672,0.427473671,3.980085532,0.757709836,0.842887598,1.553982894,2.063186315,900.0,5.137117228999999,5.244289307,Sheu1989_thesis,,,,
516,0.0,0.0,0.0,0.0,0.0,0.0,0.0,4.4064100669999995,0.0,0,0,0.0,0,0.0,0.0,0.0,95.59358993,1.319865257,0.42926074299999994,3.955935899,0.7549326279999999,0.846389295,1.55881282,2.067050256,900.0,5.141658372,5.230387917,Sheu1989_thesis,,,,
517,0.0,0.0,0.0,0.0,0.0,0.0,0.0,5.85029221,0.0,0,0,0.0,0,0.0,0.0,0.0,94.14970779,1.316544328,0.430329216,3.9414970780000003,0.7532721640000001,0.848482924,1.561700584,2.069360468,900.0,5.141678095,5.231432234,Sheu1989_thesis,,,,
518,0.0,0.0,0.0,0.0,0.0,0.0,0.0,1.870145949,0.0,0,0,0.0,0,0.0,0.0,0.0,98.12985405,1.3256986640000001,0.427383908,3.981298541,0.757849332,0.8427117120000001,1.5537402919999999,2.062992234,1200.0,5.1525417110000005,5.263798535,Sheu1989_thesis,,,,
519,0.0,0.0,0.0,0.0,0.0,0.0,0.0,4.330961457,0.0,0,0,0.0,0,0.0,0.0,0.0,95.66903854,1.320038789,0.429204911,3.956690385,0.7550193940000001,0.846279894,1.558661923,2.066929538,1200.0,5.156868535,5.263809992,Sheu1989_thesis,,,,
520,0.0,0.0,0.0,0.0,0.0,0.0,0.0,5.938776793,0.0,0,0,0.0,0,0.0,0.0,0.0,94.06122321,1.316340813,0.430394695,3.940612232,0.753170407,0.8486112259999999,1.561877554,2.069502043,1200.0,5.160628368,5.245431095,Sheu1989_thesis,,,,
521,0.0,0.0,0.0,0.0,0.0,5.5838193789999995,0.0,0.0,0.0,0,0,0.0,0,0.0,0.0,5.5838193789999995,88.83236124,1.333350292,0.41354808299999996,4.0,0.758324854,0.844411217,1.558375729,2.06,900.0,5.1395950919999995,5.268166419,Sheu1989_thesis,,,,
522,0.0,0.0,0.0,0.0,0.0,8.222354013,0.0,0.0,0.0,0,0,0.0,0,0.0,0.0,8.222354013,83.55529197,1.334933412,0.40766415100000003,4.0,0.757533294,0.84649566,1.562333531,2.06,900.0,5.141196865,5.274171344,Sheu1989_thesis,,,,
523,0.0,0.0,0.0,0.0,0.0,11.45420448,0.0,0.0,0.0,0,0,0.0,0,0.0,0.0,11.45420448,77.09159104,1.336872523,0.400457124,4.0,0.7565637390000001,0.849048822,1.5671813069999998,2.06,900.0,5.147243147,5.290490935,Sheu1989_thesis,,,,
524,0.0,0.0,0.0,0.0,0.0,1.987194608,0.0,0.0,0.0,0,0,0.0,0,0.0,0.0,1.987194608,96.02561078,1.331192317,0.42156855600000004,4.0,0.759403842,0.8415698840000001,1.5529807919999998,2.06,1200.0,5.149435754,5.277761044,Sheu1989_thesis,,,,
525,0.0,0.0,0.0,0.0,0.0,5.667886462999999,0.0,0.0,0.0,0,0,0.0,0,0.0,0.0,5.667886462999999,88.66422707,1.333400732,0.413360613,4.0,0.7582996340000001,0.84447763,1.55850183,2.06,1200.0,5.154143332,5.288497349,Sheu1989_thesis,,,,
526,0.0,0.0,0.0,0.0,0.0,8.258834848,0.0,0.0,0.0,0,0,0.0,0,0.0,0.0,8.258834848,83.4823303,1.334955301,0.40758279799999997,4.0,0.75752235,0.84652448,1.5623882519999999,2.06,1200.0,5.1562386039999994,5.295760578,Sheu1989_thesis,,,,
527,0.0,0.0,0.0,0.0,0.0,11.47833138,0.0,0.0,0.0,0,0,0.0,0,0.0,0.0,11.47833138,77.04333724,1.336886999,0.40040332100000003,4.0,0.7565565009999999,0.849067882,1.567217497,2.06,1200.0,5.15951077,5.307931341000001,Sheu1989_thesis,,,,
528,0.0,0.0,0.0,0.0,0.0,16.0,0.0,0.0,0.0,0,0,0.0,0,0.0,0.0,16.0,68.0,1.3396,0.39032,4.0,0.7552,0.85264,1.574,2.06,25.0,5.111000000000001,5.244,Niu2014,,,,
529,0.0,0.0,0.0,0.0,0.0,14.0,0.0,0.0,0.0,0,0,2.0,0,0.0,0.0,16.0,68.0,1.3392,0.39418000000000003,4.0,0.7558,0.8533200000000001,1.574,2.0642,25.0,5.112,5.246,Niu2014,,,,
530,0.0,0.0,0.0,0.0,0.0,12.0,0.0,0.0,0.0,0,0,4.0,0,0.0,0.0,16.0,68.0,1.3388,0.39804,4.0,0.7564,0.8540000000000001,1.574,2.0684,25.0,5.114,5.247999999999999,Niu2014,,,,
531,0.0,0.0,0.0,0.0,0.0,10.0,0.0,0.0,0.0,0,0,6.0,0,0.0,0.0,16.0,68.0,1.3384,0.4019,4.0,0.757,0.8546799999999999,1.574,2.0726,25.0,5.113,5.247000000000001,Niu2014,,,,
532,0.0,0.0,0.0,0.0,0.0,8.0,0.0,0.0,0.0,0,0,8.0,0,0.0,0.0,16.0,68.0,1.338,0.40576,4.0,0.7576,0.85536,1.574,2.0768,25.0,5.118,5.246,Niu2014,,,,
533,0.0,0.0,0.0,0.0,0.0,6.0,0.0,0.0,0.0,0,0,10.0,0,0.0,0.0,16.0,68.0,1.3376,0.40962,4.0,0.7582,0.8560399999999999,1.574,2.081,25.0,5.114,5.242999999999999,Niu2014,,,,
534,0.0,0.0,0.0,0.0,0.0,4.0,0.0,0.0,0.0,0,0,12.0,0,0.0,0.0,16.0,68.0,1.3372,0.41348,4.0,0.7588,0.85672,1.574,2.0852,25.0,5.1160000000000005,5.2410000000000005,Niu2014,,,,
535,0.0,0.0,0.0,0.0,0.0,2.0,0.0,0.0,0.0,0,0,14.0,0,0.0,0.0,16.0,68.0,1.3368,0.41734,4.0,0.7594,0.8574,1.574,2.0894,25.0,5.115,5.239,Niu2014,,,,
536,0.0,0.0,0.0,0.0,0.0,0.0,0.0,0.0,0.0,0,0,16.0,0,0.0,0.0,16.0,68.0,1.3364,0.4212,4.0,0.76,0.85808,1.574,2.0936,25.0,5.117,5.24,Niu2014,,,,
537,0.0,0.0,0.0,0.0,0.0,0.0,0.0,0.0,0.0,0,0,0.0,0,0.0,0.0,0.0,100.0,1.33,0.426,4.0,0.76,0.84,1.55,2.06,25.0,,,Green1989,5.154,5.2075,5.3107,99.14
538,0.0,0.0,0.0,0.0,0.0,0.0,0.0,0.0,0.0,0,0,0.0,0,0.0,0.0,0.0,100.0,1.33,0.426,4.0,0.76,0.84,1.55,2.06,25.0,,,Green1989,5.1469,5.2056,5.3145,99.14
539,12.0,0.0,0.0,0.0,0.0,0.0,0.0,0.0,0.0,0,0,0.0,0,0.0,0.0,0.0,88.0,1.3048,0.43488000000000004,4.0,0.7531,0.8556,1.5859999999999999,2.0024,25.0,,,Yashima1995,5.2068,5.225,5.382000000000001,98.92399999999999
540,0.0,0.0,0.0,0.0,0.0,0.0,0.0,0.0,0.0,0,0,0.0,0,0.0,0.0,0.0,100.0,1.33,0.426,4.0,0.76,0.84,1.55,2.06,25.0,,,Yashima1995,5.1501,5.2077,5.3171,99.22399999999999
541,2.0,0.0,0.0,0.0,0.0,0.0,0.0,0.0,0.0,0,0,0.0,0,0.0,0.0,0.0,98.0,1.3258,0.42748,4.0,0.75885,0.8426,1.556,2.0504,25.0,,,Yashima1995,5.1581,5.212999999999999,5.3249,99.18299999999999
542,5.0,0.0,0.0,0.0,0.0,0.0,0.0,0.0,0.0,0,0,0.0,0,0.0,0.0,0.0,95.0,1.3195,0.4297,4.0,0.757125,0.8465,1.565,2.036,25.0,,,Yashima1995,5.1711,5.221,5.3387,99.116
543,8.0,0.0,0.0,0.0,0.0,0.0,0.0,0.0,0.0,0,0,0.0,0,0.0,0.0,0.0,92.0,1.3132,0.43191999999999997,4.0,0.7554,0.8504,1.574,2.0216,25.0,,,Yashima1995,5.1851,5.228,5.354,99.051
544,10.0,0.0,0.0,0.0,0.0,0.0,0.0,0.0,0.0,0,0,0.0,0,0.0,0.0,0.0,90.0,1.3090000000000002,0.4334,4.0,0.75425,0.853,1.58,2.012,25.0,,,Yashima1995,5.1957,5.2287,5.3667,99.00399999999999
545,5.0,0.0,0.0,0.0,0.0,0.0,0.0,0.0,0.0,0,0,0.0,0,0.0,0.0,0.0,95.0,1.3195,0.4297,4.0,0.757125,0.8465,1.565,2.036,25.0,,,Tani1983,5.169,5.223,5.336,99.13
546,5.0,0.0,0.0,0.0,0.0,0.0,0.0,0.0,0.0,0,0,0.0,0,0.0,0.0,0.0,95.0,1.3195,0.4297,4.0,0.757125,0.8465,1.565,2.036,25.0,,,Tani1983,5.167999999999999,5.222,5.334,99.12
547,10.0,0.0,0.0,0.0,0.0,0.0,0.0,0.0,0.0,0,0,0.0,0,0.0,0.0,0.0,90.0,1.3090000000000002,0.4334,4.0,0.75425,0.853,1.58,2.012,25.0,,,Tani1983,5.188,5.23,5.364,98.9
548,10.0,0.0,0.0,0.0,0.0,0.0,0.0,0.0,0.0,0,0,0.0,0,0.0,0.0,0.0,90.0,1.3090000000000002,0.4334,4.0,0.75425,0.853,1.58,2.012,25.0,,,Tani1983,5.194,5.228,5.365,99.0
549,6.9,0.0,0.0,0.0,0.0,0.0,0.0,0.0,0.0,0,0,0.0,0,0.0,0.0,0.0,93.1,1.31551,0.43110600000000004,4.0,0.7560325,0.8489700000000001,1.5707,2.02688,25.0,,,Alan unpublished,5.172999999999999,5.223,5.343,99.087
550,11.4,0.0,0.0,0.0,0.0,0.0,0.0,0.0,0.0,0,0,0.0,0,0.0,0.0,0.0,88.6,1.30606,0.434436,4.0,0.753445,0.85482,1.5842,2.00528,25.0,,,Alan unpublished,5.1972,5.2191,5.3701,98.9604
551,12.6,0.0,0.0,0.0,0.0,0.0,0.0,0.0,0.0,0,0,0.0,0,0.0,0.0,0.0,87.4,1.30354,0.435324,4.0,0.7527550000000001,0.8563799999999999,1.5878,1.99952,25.0,,,Alan unpublished,5.2068,5.2258,5.3799,98.914
552,4.0,0.0,0.0,0.0,0.0,0.0,0.0,0.0,0.0,0,0,0.0,0,0.0,0.0,0.0,96.0,1.3216,0.42896000000000006,4.0,0.7577,0.8452,1.5619999999999998,2.0408,19.160585,,,Urabe1988,5.1623829180000005,5.224918201,5.32982615,99.12982473
553,4.0,0.0,0.0,0.0,0.0,0.0,0.0,0.0,0.0,0,0,0.0,0,0.0,0.0,0.0,96.0,1.3216,0.42896000000000006,4.0,0.7577,0.8452,1.5619999999999998,2.0408,302.5675773,,,Urabe1988,5.172429118999999,5.217905238999999,5.351235764,99.02066948
554,4.0,0.0,0.0,0.0,0.0,0.0,0.0,0.0,0.0,0,0,0.0,0,0.0,0.0,0.0,96.0,1.3216,0.42896000000000006,4.0,0.7577,0.8452,1.5619999999999998,2.0408,624.9203036,,,Urabe1988,5.187078541,5.219640926,5.374161997000001,98.89061357
555,4.0,0.0,0.0,0.0,0.0,0.0,0.0,0.0,0.0,0,0,0.0,0,0.0,0.0,0.0,96.0,1.3216,0.42896000000000006,4.0,0.7577,0.8452,1.5619999999999998,2.0408,799.867926,,,Urabe1988,5.19413644,5.214810212,5.386384828,98.73679791
556,6.0,0.0,0.0,0.0,0.0,0.0,0.0,0.0,0.0,0,0,0.0,0,0.0,0.0,0.0,94.0,1.3174,0.43044,4.0,0.75655,0.8478,1.568,2.0312,22.1339904,,,Urabe1988,5.175819045,5.22336507,5.34584053,99.10918827
557,6.0,0.0,0.0,0.0,0.0,0.0,0.0,0.0,0.0,0,0,0.0,0,0.0,0.0,0.0,94.0,1.3174,0.43044,4.0,0.75655,0.8478,1.568,2.0312,199.90695159999999,,,Urabe1988,5.178217551,5.222146157,5.356513039,99.03786181
558,6.0,0.0,0.0,0.0,0.0,0.0,0.0,0.0,0.0,0,0,0.0,0,0.0,0.0,0.0,94.0,1.3174,0.43044,4.0,0.75655,0.8478,1.568,2.0312,400.8989211,,,Urabe1988,5.189895522,5.218323713999999,5.368193818,98.94985256
559,6.0,0.0,0.0,0.0,0.0,0.0,0.0,0.0,0.0,0,0,0.0,0,0.0,0.0,0.0,94.0,1.3174,0.43044,4.0,0.75655,0.8478,1.568,2.0312,601.8143105,,,Urabe1988,5.194858238,5.222247265,5.382452851,98.80829421
560,6.0,0.0,0.0,0.0,0.0,0.0,0.0,0.0,0.0,0,0,0.0,0,0.0,0.0,0.0,94.0,1.3174,0.43044,4.0,0.75655,0.8478,1.568,2.0312,700.640425,,,Urabe1988,5.202505933,5.224216062,5.391653677000001,98.72924913
561,8.0,0.0,0.0,0.0,0.0,0.0,0.0,0.0,0.0,0,0,0.0,0,0.0,0.0,0.0,92.0,1.3132,0.43191999999999997,4.0,0.7554,0.8504,1.574,2.0216,19.52656309,,,Urabe1988,5.183056691,5.228532811,5.352564211000001,99.06384846
562,8.0,0.0,0.0,0.0,0.0,0.0,0.0,0.0,0.0,0,0,0.0,0,0.0,0.0,0.0,92.0,1.3132,0.43191999999999997,4.0,0.7554,0.8504,1.574,2.0216,300.89338310000005,,,Urabe1988,5.194650405,5.222556206,5.376046538,98.92997098
563,8.0,0.0,0.0,0.0,0.0,0.0,0.0,0.0,0.0,0,0,0.0,0,0.0,0.0,0.0,92.0,1.3132,0.43191999999999997,4.0,0.7554,0.8504,1.574,2.0216,533.7839131,,,Urabe1988,5.203713612,5.221283931,5.390277485,98.75926494
564,0.0,0.0,0.0,0.0,0.0,0.0,0.0,0.0,0.0,0,0,0.0,0,0.0,0.0,0.0,100.0,1.33,0.426,4.0,0.76,0.84,1.55,2.06,25.493688100000004,,,Boysen1991,5.1490862989999995,5.201237589,5.318966921,99.23711340000001
565,0.0,0.0,0.0,0.0,0.0,0.0,0.0,0.0,0.0,0,0,0.0,0,0.0,0.0,0.0,100.0,1.33,0.426,4.0,0.76,0.84,1.55,2.06,828.3190502,,,Boysen1991,5.18239102,5.211307322,5.372411108,98.83298969
566,0.0,0.0,0.0,0.0,0.0,0.0,0.0,0.0,0.0,0,0,0.0,0,0.0,0.0,0.0,100.0,1.33,0.426,4.0,0.76,0.84,1.55,2.06,880.8175806,,,Boysen1991,5.184990088999999,5.211839613,5.377075627000001,98.79793814
567,0.0,0.0,0.0,0.0,0.0,0.0,0.0,0.0,0.0,0,0,0.0,0,0.0,0.0,0.0,100.0,1.33,0.426,4.0,0.76,0.84,1.55,2.06,920.9593499,,,Boysen1991,5.187068813,5.212370578,5.380184422,98.77113402
568,0.0,0.0,0.0,0.0,0.0,0.0,0.0,0.0,0.0,0,0,0.0,0,0.0,0.0,0.0,100.0,1.33,0.426,4.0,0.76,0.84,1.55,2.06,952.7824354,,,Boysen1991,5.18604538,5.212379868999999,5.380196367999999,98.75463918
569,0.0,0.0,0.0,0.0,0.0,0.0,0.0,0.0,0.0,0,0,0.0,0,0.0,0.0,0.0,100.0,1.33,0.426,4.0,0.76,0.84,1.55,2.06,1002.1788630000001,,,Boysen1991,5.187094033999999,5.213944886,5.383310472000001,98.72783505
570,0.0,0.0,0.0,0.0,0.0,0.0,0.0,0.0,0.0,0,0,0.0,0,0.0,0.0,0.0,100.0,1.33,0.426,4.0,0.76,0.84,1.55,2.06,27.0,,,Winterer2002,5.1451,5.2023,5.3219,99.15
571,0.0,0.0,0.0,0.0,0.0,0.0,0.0,0.0,0.0,0,0,0.0,0,0.0,0.0,0.0,100.0,1.33,0.426,4.0,0.76,0.84,1.55,2.06,27.0,,,Winterer2002,5.1487,5.2023,5.3231,99.164
572,0.0,0.0,0.0,0.0,0.0,0.0,0.0,0.0,0.0,0,0,0.0,0,0.0,0.0,0.0,100.0,1.33,0.426,4.0,0.76,0.84,1.55,2.06,25.0,,,Eddie,5.151218,5.2053139999999996,5.3171230000000005,99.23219
573,0.0,0.0,0.0,0.0,0.0,0.0,0.0,0.0,0.0,0,0,0.0,0,0.0,0.0,0.0,100.0,1.33,0.426,4.0,0.76,0.84,1.55,2.06,927.0,,,Eddie,5.186361,5.215402,5.375653,98.82289
574,0.0,0.0,0.0,0.0,0.0,0.0,0.0,0.0,0.0,0,0,0.0,0,0.0,0.0,0.0,100.0,1.33,0.426,4.0,0.76,0.84,1.55,2.06,1027.0,,,Eddie,5.190694000000001,5.215066,5.383214,98.74505
575,0.0,0.0,0.0,0.0,0.0,0.0,0.0,0.0,0.0,0,0,0.0,0,0.0,0.0,0.0,100.0,1.33,0.426,4.0,0.76,0.84,1.55,2.06,1127.0,,,Eddie,5.1946959999999995,5.214876,5.391363,98.65768
576,0.0,0.0,0.0,0.0,0.0,0.0,0.0,0.0,0.0,0,0,0.0,0,0.0,0.0,0.0,100.0,1.33,0.426,4.0,0.76,0.84,1.55,2.06,1147.0,,,Eddie,5.195719,5.214859,5.393028,98.63703000000001
577,0.0,0.0,0.0,0.0,0.0,0.0,0.0,0.0,0.0,0,0,0.0,0,0.0,0.0,0.0,100.0,1.33,0.426,4.0,0.76,0.84,1.55,2.06,1157.0,,,Eddie,5.196478,5.214827,5.394178,98.6303
578,0.0,0.0,0.0,0.0,0.0,0.0,0.0,0.0,0.0,0,0,0.0,0,0.0,0.0,0.0,100.0,1.33,0.426,4.0,0.76,0.84,1.55,2.06,1167.0,,,Eddie,5.1968440000000005,5.2146360000000005,5.395091000000001,98.62051
579,0.0,0.0,0.0,0.0,0.0,0.0,0.0,0.0,0.0,0,0,0.0,0,0.0,0.0,0.0,100.0,1.33,0.426,4.0,0.76,0.84,1.55,2.06,1177.0,,,Eddie,5.19725,5.213861,5.395557,98.60775
580,0.0,0.0,0.0,0.0,0.0,0.0,0.0,0.0,0.0,0,0,0.0,0,0.0,0.0,0.0,100.0,1.33,0.426,4.0,0.76,0.84,1.55,2.06,927.0,,,Eddie,5.187426,5.215566,5.377805,98.81513000000001
581,4.0,0.0,0.0,0.0,0.0,0.0,0.0,0.0,0.0,0,0,0.0,0,0.0,0.0,0.0,96.0,1.3216,0.42896000000000006,4.0,0.7577,0.8452,1.5619999999999998,2.0408,25.0,,,Eddie,5.168164,5.217501,5.333805,99.13801
582,4.0,0.0,0.0,0.0,0.0,0.0,0.0,0.0,0.0,0,0,0.0,0,0.0,0.0,0.0,96.0,1.3216,0.42896000000000006,4.0,0.7577,0.8452,1.5619999999999998,2.0408,727.0,,,Eddie,5.19486,5.220925,5.381401,98.79243000000001
583,4.0,0.0,0.0,0.0,0.0,0.0,0.0,0.0,0.0,0,0,0.0,0,0.0,0.0,0.0,96.0,1.3216,0.42896000000000006,4.0,0.7577,0.8452,1.5619999999999998,2.0408,827.0,,,Eddie,5.199882,5.221344,5.389342,98.71063000000001
584,4.0,0.0,0.0,0.0,0.0,0.0,0.0,0.0,0.0,0,0,0.0,0,0.0,0.0,0.0,96.0,1.3216,0.42896000000000006,4.0,0.7577,0.8452,1.5619999999999998,2.0408,847.0,,,Eddie,5.200871,5.221094,5.390561,98.69201
585,4.0,0.0,0.0,0.0,0.0,0.0,0.0,0.0,0.0,0,0,0.0,0,0.0,0.0,0.0,96.0,1.3216,0.42896000000000006,4.0,0.7577,0.8452,1.5619999999999998,2.0408,867.0,,,Eddie,5.2019660000000005,5.221405,5.392025,98.67366
586,4.0,0.0,0.0,0.0,0.0,0.0,0.0,0.0,0.0,0,0,0.0,0,0.0,0.0,0.0,96.0,1.3216,0.42896000000000006,4.0,0.7577,0.8452,1.5619999999999998,2.0408,887.0,,,Eddie,5.202738,5.221889,5.393813,98.65659000000001
587,4.0,0.0,0.0,0.0,0.0,0.0,0.0,0.0,0.0,0,0,0.0,0,0.0,0.0,0.0,96.0,1.3216,0.42896000000000006,4.0,0.7577,0.8452,1.5619999999999998,2.0408,907.0,,,Eddie,5.203469999999999,5.221336,5.39542,98.63858
588,4.0,0.0,0.0,0.0,0.0,0.0,0.0,0.0,0.0,0,0,0.0,0,0.0,0.0,0.0,96.0,1.3216,0.42896000000000006,4.0,0.7577,0.8452,1.5619999999999998,2.0408,747.0,,,Eddie,5.1952370000000005,5.2202980000000005,5.383495,98.78115
589,4.0,0.0,0.0,0.0,0.0,0.0,0.0,0.0,0.0,0,0,0.0,0,0.0,0.0,0.0,96.0,1.3216,0.42896000000000006,4.0,0.7577,0.8452,1.5619999999999998,2.0408,727.0,,,Eddie,5.193497,5.220324,5.381718,98.79464
590,4.0,0.0,0.0,0.0,0.0,0.0,0.0,0.0,0.0,0,0,0.0,0,0.0,0.0,0.0,96.0,1.3216,0.42896000000000006,4.0,0.7577,0.8452,1.5619999999999998,2.0408,707.0,,,Eddie,5.193114,5.220351,5.380393,98.80853
591,4.0,0.0,0.0,0.0,0.0,0.0,0.0,0.0,0.0,0,0,0.0,0,0.0,0.0,0.0,96.0,1.3216,0.42896000000000006,4.0,0.7577,0.8452,1.5619999999999998,2.0408,687.0,,,Eddie,5.192133999999999,5.219925,5.378794999999999,98.82372
592,4.0,0.0,0.0,0.0,0.0,0.0,0.0,0.0,0.0,0,0,0.0,0,0.0,0.0,0.0,96.0,1.3216,0.42896000000000006,4.0,0.7577,0.8452,1.5619999999999998,2.0408,667.0,,,Eddie,5.191134,5.220119,5.377296,98.84051
593,4.0,0.0,0.0,0.0,0.0,0.0,0.0,0.0,0.0,0,0,0.0,0,0.0,0.0,0.0,96.0,1.3216,0.42896000000000006,4.0,0.7577,0.8452,1.5619999999999998,2.0408,627.0,,,Eddie,5.189677,5.220034,5.374549,98.87096
594,4.0,0.0,0.0,0.0,0.0,0.0,0.0,0.0,0.0,0,0,0.0,0,0.0,0.0,0.0,96.0,1.3216,0.42896000000000006,4.0,0.7577,0.8452,1.5619999999999998,2.0408,25.0,,,Eddie,5.166176999999999,5.2175,5.3338410000000005,99.13932
595,8.0,0.0,0.0,0.0,0.0,0.0,0.0,0.0,0.0,0,0,0.0,0,0.0,0.0,0.0,92.0,1.3132,0.43191999999999997,4.0,0.7554,0.8504,1.574,2.0216,25.0,,,Eddie,5.187696,5.227277,5.353084,99.03158
596,8.0,0.0,0.0,0.0,0.0,0.0,0.0,0.0,0.0,0,0,0.0,0,0.0,0.0,0.0,92.0,1.3132,0.43191999999999997,4.0,0.7554,0.8504,1.574,2.0216,427.0,,,Eddie,5.203679,5.22591,5.383152,98.81199000000001
597,8.0,0.0,0.0,0.0,0.0,0.0,0.0,0.0,0.0,0,0,0.0,0,0.0,0.0,0.0,92.0,1.3132,0.43191999999999997,4.0,0.7554,0.8504,1.574,2.0216,527.0,,,Eddie,5.207868,5.225791,5.389606,98.73698
598,8.0,0.0,0.0,0.0,0.0,0.0,0.0,0.0,0.0,0,0,0.0,0,0.0,0.0,0.0,92.0,1.3132,0.43191999999999997,4.0,0.7554,0.8504,1.574,2.0216,567.0,,,Eddie,5.2093989999999994,5.225973000000001,5.392624,98.70328
599,8.0,0.0,0.0,0.0,0.0,0.0,0.0,0.0,0.0,0,0,0.0,0,0.0,0.0,0.0,92.0,1.3132,0.43191999999999997,4.0,0.7554,0.8504,1.574,2.0216,587.0,,,Eddie,5.209798999999999,5.225421,5.393878,98.69031
600,8.0,0.0,0.0,0.0,0.0,0.0,0.0,0.0,0.0,0,0,0.0,0,0.0,0.0,0.0,92.0,1.3132,0.43191999999999997,4.0,0.7554,0.8504,1.574,2.0216,327.0,,,Eddie,5.196969,5.2260349999999995,5.376784,98.89931999999999
601,8.0,0.0,0.0,0.0,0.0,0.0,0.0,0.0,0.0,0,0,0.0,0,0.0,0.0,0.0,92.0,1.3132,0.43191999999999997,4.0,0.7554,0.8504,1.574,2.0216,25.0,,,Eddie,5.185498,5.228399,5.354222,99.04032
602,12.0,0.0,0.0,0.0,0.0,0.0,0.0,0.0,0.0,0,0,0.0,0,0.0,0.0,0.0,88.0,1.3048,0.43488000000000004,4.0,0.7531,0.8556,1.5859999999999999,2.0024,-3.0,,,Eddie,5.209585,5.222428,5.381488,98.90926
603,12.0,0.0,0.0,0.0,0.0,0.0,0.0,0.0,0.0,0,0,0.0,0,0.0,0.0,0.0,88.0,1.3048,0.43488000000000004,4.0,0.7531,0.8556,1.5859999999999999,2.0024,-13.0,,,Eddie,5.2092540000000005,5.221353,5.380343,98.91346
604,12.0,0.0,0.0,0.0,0.0,0.0,0.0,0.0,0.0,0,0,0.0,0,0.0,0.0,0.0,88.0,1.3048,0.43488000000000004,4.0,0.7531,0.8556,1.5859999999999999,2.0024,-23.0,,,Eddie,5.2086760000000005,5.222189,5.380358,98.92519
605,12.0,0.0,0.0,0.0,0.0,0.0,0.0,0.0,0.0,0,0,0.0,0,0.0,0.0,0.0,88.0,1.3048,0.43488000000000004,4.0,0.7531,0.8556,1.5859999999999999,2.0024,-33.0,,,Eddie,5.208384,5.222099,5.379419,98.92468000000001
606,12.0,0.0,0.0,0.0,0.0,0.0,0.0,0.0,0.0,0,0,0.0,0,0.0,0.0,0.0,88.0,1.3048,0.43488000000000004,4.0,0.7531,0.8556,1.5859999999999999,2.0024,-43.0,,,Eddie,5.208556,5.2222800000000005,5.379187,98.92898000000001
607,12.0,0.0,0.0,0.0,0.0,0.0,0.0,0.0,0.0,0,0,0.0,0,0.0,0.0,0.0,88.0,1.3048,0.43488000000000004,4.0,0.7531,0.8556,1.5859999999999999,2.0024,-53.0,,,Eddie,5.207911,5.2214480000000005,5.378223,98.93715999999999
608,12.0,0.0,0.0,0.0,0.0,0.0,0.0,0.0,0.0,0,0,0.0,0,0.0,0.0,0.0,88.0,1.3048,0.43488000000000004,4.0,0.7531,0.8556,1.5859999999999999,2.0024,-63.0,,,Eddie,5.2081919999999995,5.2225980000000005,5.378217,98.94258
609,12.0,0.0,0.0,0.0,0.0,0.0,0.0,0.0,0.0,0,0,0.0,0,0.0,0.0,0.0,88.0,1.3048,0.43488000000000004,4.0,0.7531,0.8556,1.5859999999999999,2.0024,-73.0,,,Eddie,5.207275,5.222672,5.37692,98.94675
610,12.0,0.0,0.0,0.0,0.0,0.0,0.0,0.0,0.0,0,0,0.0,0,0.0,0.0,0.0,88.0,1.3048,0.43488000000000004,4.0,0.7531,0.8556,1.5859999999999999,2.0024,-93.0,,,Eddie,5.207148,5.222218,5.376128,98.95094
611,12.0,0.0,0.0,0.0,0.0,0.0,0.0,0.0,0.0,0,0,0.0,0,0.0,0.0,0.0,88.0,1.3048,0.43488000000000004,4.0,0.7531,0.8556,1.5859999999999999,2.0024,-113.0,,,Eddie,5.205929,5.222304,5.37525,98.96299
612,12.0,0.0,0.0,0.0,0.0,0.0,0.0,0.0,0.0,0,0,0.0,0,0.0,0.0,0.0,88.0,1.3048,0.43488000000000004,4.0,0.7531,0.8556,1.5859999999999999,2.0024,-133.0,,,Eddie,5.2065150000000004,5.223108,5.374855,98.96467
613,12.0,0.0,0.0,0.0,0.0,0.0,0.0,0.0,0.0,0,0,0.0,0,0.0,0.0,0.0,88.0,1.3048,0.43488000000000004,4.0,0.7531,0.8556,1.5859999999999999,2.0024,-153.0,,,Eddie,5.205678,5.223138,5.374324,98.97306
614,12.0,0.0,0.0,0.0,0.0,0.0,0.0,0.0,0.0,0,0,0.0,0,0.0,0.0,0.0,88.0,1.3048,0.43488000000000004,4.0,0.7531,0.8556,1.5859999999999999,2.0024,-173.0,,,Eddie,5.205773000000001,5.222872,5.373678,98.97395
615,12.0,0.0,0.0,0.0,0.0,0.0,0.0,0.0,0.0,0,0,0.0,0,0.0,0.0,0.0,88.0,1.3048,0.43488000000000004,4.0,0.7531,0.8556,1.5859999999999999,2.0024,-193.0,,,Eddie,5.204457,5.223495,5.3729830000000005,98.9857
616,12.0,0.0,0.0,0.0,0.0,0.0,0.0,0.0,0.0,0,0,0.0,0,0.0,0.0,0.0,88.0,1.3048,0.43488000000000004,4.0,0.7531,0.8556,1.5859999999999999,2.0024,-213.0,,,Eddie,5.205228,5.22302,5.372464,98.98199
617,12.0,0.0,0.0,0.0,0.0,0.0,0.0,0.0,0.0,0,0,0.0,0,0.0,0.0,0.0,88.0,1.3048,0.43488000000000004,4.0,0.7531,0.8556,1.5859999999999999,2.0024,-233.0,,,Eddie,5.204612,5.223443,5.372069000000001,98.99284
618,12.0,0.0,0.0,0.0,0.0,0.0,0.0,0.0,0.0,0,0,0.0,0,0.0,0.0,0.0,88.0,1.3048,0.43488000000000004,4.0,0.7531,0.8556,1.5859999999999999,2.0024,-253.0,,,Eddie,5.205164,5.223685,5.3720300000000005,98.98886999999999
619,12.0,0.0,0.0,0.0,0.0,0.0,0.0,0.0,0.0,0,0,0.0,0,0.0,0.0,0.0,88.0,1.3048,0.43488000000000004,4.0,0.7531,0.8556,1.5859999999999999,2.0024,-203.0,,,Eddie,5.2053449999999994,5.22412,5.372634,98.98643
620,12.0,0.0,0.0,0.0,0.0,0.0,0.0,0.0,0.0,0,0,0.0,0,0.0,0.0,0.0,88.0,1.3048,0.43488000000000004,4.0,0.7531,0.8556,1.5859999999999999,2.0024,-153.0,,,Eddie,5.205364,5.223141,5.373661,98.97412
621,12.0,0.0,0.0,0.0,0.0,0.0,0.0,0.0,0.0,0,0,0.0,0,0.0,0.0,0.0,88.0,1.3048,0.43488000000000004,4.0,0.7531,0.8556,1.5859999999999999,2.0024,-93.0,,,Eddie,5.206929,5.223433999999999,5.375783,98.94888
622,12.0,0.0,0.0,0.0,0.0,0.0,0.0,0.0,0.0,0,0,0.0,0,0.0,0.0,0.0,88.0,1.3048,0.43488000000000004,4.0,0.7531,0.8556,1.5859999999999999,2.0024,-33.0,,,Eddie,5.207999999999999,5.223241000000001,5.378598,98.92719
623,12.0,0.0,0.0,0.0,0.0,0.0,0.0,0.0,0.0,0,0,0.0,0,0.0,0.0,0.0,88.0,1.3048,0.43488000000000004,4.0,0.7531,0.8556,1.5859999999999999,2.0024,25.0,,,Eddie,5.209638,5.222455,5.381315,98.89269
624,12.0,0.0,0.0,0.0,0.0,0.0,0.0,0.0,0.0,0,0,0.0,0,0.0,0.0,0.0,88.0,1.3048,0.43488000000000004,4.0,0.7531,0.8556,1.5859999999999999,2.0024,77.0,,,Eddie,5.210958,5.2229849999999995,5.384215,98.85475
